Repository: raymond-yiqunwang/DATA_SCI423_proj

File: backup_data/scrape_backup/data_raw/Sandvik_19.12.3.LR_Covered_electrodes.csv
,Metric,English,Comments
"Hardness, Brinell ",210,210,
"Tensile Strength, Yield ","590 MPa
@Strain 0.200 %","85600 psi
@Strain 0.200 %",
Charpy Impact  ,"40.0 J
@Temperature -105 °C","29.5 ft-lb
@Temperature -157 °F",
 ,"60.0 J
@Temperature -20.0 °C","44.3 ft-lb
@Temperature -4.00 °F",
 ,"70.0 J
@Temperature 20.0 °C","51.6 ft-lb
@Temperature 68.0 °F",
"Carbon, C ",<= 0.0200 %,<= 0.0200 %,
"Manganese, Mn ",0.80 %,0.80 %,
"Nickel, Ni ",12 %,12 %,
"Tensile Strength, Ultimate ",590 MPa,85600 psi,
Elongation at Break ,35 %,35 %,
"Chromium, Cr ",18.5 %,18.5 %,
"Molybdenum, Mo ",2.8 %,2.8 %,
"Silicon, Si ",1.0 %,1.0 %,

File: backup_data/scrape_backup/data_raw/Sandvik_19.9.L_T1_Flux_Cored_Wire_Electrodes.csv
,Metric,English,Comments
"Tensile Strength, Ultimate ",568 MPa,82400 psi,"Rm, Using CO 100%"
 ,580 MPa,84100 psi,"Rm, Using Ar 75%/CO2 25%"
Elongation at Break ,44 %,44 %,Using Ar 75%/CO2 25%
 ,61 %,61 %,Using CO 100%
"Carbon, C ",0.028 %,0.028 %,
"Manganese, Mn ",1.15 %,1.15 %,
"Silicon, Si ",0.80 %,0.80 %,
"Tensile Strength, Yield  ","372 MPa
@Strain 0.200 %","54000 psi
@Strain 0.200 %",Using CO 100%
 ,"410 MPa
@Strain 0.200 %","59500 psi
@Strain 0.200 %",Using Ar 75%/CO2 25%
Charpy Impact  ,"55.0 J
@Temperature -20.0 °C","40.6 ft-lb
@Temperature -4.00 °F",Using Ar 75%/CO2 25%
 ,"55.0 J
@Temperature -20.0 °C","40.6 ft-lb
@Temperature -4.00 °F",Using CO 100%
"Chromium, Cr ",19.2 %,19.2 %,
"Nickel, Ni ",10.1 %,10.1 %,

File: backup_data/scrape_backup/data_raw/Sandvik_29.8.2.LR_Covered_electrodes.csv
,Metric,English,Comments
"Tensile Strength, Ultimate ",880 MPa,128000 psi,
Elongation at Break ,25 %,25 %,
Charpy Impact ,30.0 J,22.1 ft-lb,
"Carbon, C ",0.030 %,0.030 %,
"Manganese, Mn ",1.5 %,1.5 %,
"Nickel, Ni ",8.3 %,8.3 %,
"Phosphorous, P ",<= 0.0300 %,<= 0.0300 %,
"Sulfur, S ",<= 0.0250 %,<= 0.0250 %,
"Tensile Strength, Yield ","740 MPa
@Strain 0.200 %","107000 psi
@Strain 0.200 %",
Reduction of Area ,40 %,40 %,
"Chromium, Cr ",29 %,29 %,
"Molybdenum, Mo ",2.4 %,2.4 %,
"Nitrogen, N ",0.28 %,0.28 %,
"Silicon, Si ",0.50 %,0.50 %,
