Repository: raymond-yiqunwang/DATA_SCI423_proj

File: backup_data/scrape_backup/data_raw/AISI_4718H_Steel_pseudocarburized_reheated_to_800C_1470F_and_oil_quenched_150C_300F_temper_13.7_mm_round.csv
,Metric,English,Comments
Density ,7.85 g/cc,0.284 lb/in³,
"Hardness, Brinell ",352,352,
"Hardness, Rockwell B ",99,99,Converted from Brinell
"Hardness, Vickers ",372,372,Converted from Brinell
"Tensile Strength, Yield ",834 MPa,121000 psi,
Reduction of Area ,48.7 %,48.7 %,
Bulk Modulus ,160 GPa,23200 ksi,Typical for steel.
Shear Modulus ,80.0 GPa,11600 ksi,Typical for steel
Electrical Resistivity ,0.0000245 ohm-cm,0.0000245 ohm-cm,Typical 4000 series steel
Specific Heat Capacity ,0.475 J/g-°C,0.114 BTU/lb-°F,Typical 4000 series steel
"Carbon, C ",0.15 - 0.21 %,0.15 - 0.21 %,
"Iron, Fe ",96.21 - 97.65 %,96.21 - 97.65 %,As remainder
"Molybdenum, Mo ",0.30 - 0.40 %,0.30 - 0.40 %,
"Phosphorous, P ",<= 0.040 %,<= 0.040 %,
"Sulfur, S ",<= 0.040 %,<= 0.040 %,
"Hardness, Knoop ",381,381,Converted from Brinell
"Hardness, Rockwell C ",39,39,Converted from Brinell
"Tensile Strength, Ultimate ",1159 MPa,168100 psi,
Elongation at Break ,13 %,13 %,
Modulus of Elasticity ,205 GPa,29700 ksi,Typical for steel
Poissons Ratio ,0.29,0.29,Calculated
Thermal Conductivity ,44.5 W/m-K,309 BTU-in/hr-ft²-°F,Typical steel
"Chromium, Cr ",0.30 - 0.60 %,0.30 - 0.60 %,
"Manganese, Mn ",0.60 - 0.95 %,0.60 - 0.95 %,
"Nickel, Ni ",0.85 - 1.25 %,0.85 - 1.25 %,
"Silicon, Si ",0.15 - 0.30 %,0.15 - 0.30 %,

File: backup_data/scrape_backup/data_raw/AISI_8620H_Steel_mock_carburized_reheated_and_oil_quenched_230C_450F_temper_25_mm_1_in._round.csv
,Metric,English,Comments
Density ,7.85 g/cc,0.284 lb/in³,
"Hardness, Brinell ",248,248,
"Hardness, Rockwell B ",98,98,Converted from Brinell
"Hardness, Vickers ",261,261,Converted from Brinell
"Tensile Strength, Yield ",560 MPa,81200 psi,
Reduction of Area ,54.2 %,54.2 %,
Bulk Modulus ,160 GPa,23200 ksi,Typical for steel
Machinability ,65 %,65 %,hot rolled and cold drawn. Based on 100% machinability for AISI 1212 steel.
Electrical Resistivity ,0.0000234 ohm-cm,0.0000234 ohm-cm,Typical steel
Specific Heat Capacity ,0.475 J/g-°C,0.114 BTU/lb-°F,Typical steel
"Carbon, C ",0.18 - 0.23 %,0.18 - 0.23 %,
"Iron, Fe ",96.745 - 98.22 %,96.745 - 98.22 %,As remainder
"Molybdenum, Mo ",0.15 - 0.25 %,0.15 - 0.25 %,
"Phosphorous, P ",<= 0.035 %,<= 0.035 %,
"Sulfur, S ",<= 0.040 %,<= 0.040 %,
"Hardness, Knoop ",272,272,Converted from Brinell
"Hardness, Rockwell C ",23,23,Converted from Brinell
"Tensile Strength, Ultimate ",855 MPa,124000 psi,
Elongation at Break ,19.5 %,19.5 %,in 50 mm.
Modulus of Elasticity ,205 GPa,29700 ksi,Typical for steel
Poissons Ratio ,0.29,0.29,Calculated
Shear Modulus ,80.0 GPa,11600 ksi,Typical for steel
Thermal Conductivity ,46.6 W/m-K,323 BTU-in/hr-ft²-°F,Typical steel
"Chromium, Cr ",0.35 - 0.65 %,0.35 - 0.65 %,
"Manganese, Mn ",0.60 - 0.95 %,0.60 - 0.95 %,
"Nickel, Ni ",0.35 - 0.75 %,0.35 - 0.75 %,
"Silicon, Si ",0.15 - 0.35 %,0.15 - 0.35 %,

File: backup_data/scrape_backup/data_raw/AISI_8640_Steel_oil_quenched_845C_1550F_650C_1200F_temper_75_mm_round.csv
,Metric,English,Comments
Density ,7.85 g/cc,0.284 lb/in³,
"Hardness, Brinell ",211,211,
"Hardness, Rockwell B ",94,94,Converted from Brinell
"Hardness, Vickers ",222,222,Converted from Brinell
"Tensile Strength, Yield ",655 MPa,95000 psi,
Modulus of Elasticity ,205 GPa,29700 ksi,Typical for steel
Poissons Ratio ,0.29,0.29,Calculated
Shear Modulus ,80.0 GPa,11600 ksi,Typical for steel
Electrical Resistivity ,0.0000234 ohm-cm,0.0000234 ohm-cm,Typical steel
Specific Heat Capacity ,0.475 J/g-°C,0.114 BTU/lb-°F,Typical steel
"Carbon, C ",0.38 - 0.43 %,0.38 - 0.43 %,
"Iron, Fe ",96.645 - 97.77 %,96.645 - 97.77 %,As remainder
"Molybdenum, Mo ",0.15 - 0.25 %,0.15 - 0.25 %,
"Phosphorous, P ",<= 0.035 %,<= 0.035 %,
"Sulfur, S ",<= 0.040 %,<= 0.040 %,
"Hardness, Knoop ",234,234,Converted from Brinell
"Hardness, Rockwell C ",16,16,"Converted from Brinell hardness. Value below normal HRC range, for comparison only."
"Tensile Strength, Ultimate ",793 MPa,115000 psi,
Elongation at Break ,21 %,21 %,in 50 mm
Bulk Modulus ,160 GPa,23200 ksi,Typical for steel.
Machinability ,65 %,65 %,annealed and cold drawn. Based on AISI 1212 steel as 100% machinability.
Thermal Conductivity ,46.6 W/m-K,323 BTU-in/hr-ft²-°F,Typical steel
"Chromium, Cr ",0.40 - 0.60 %,0.40 - 0.60 %,
"Manganese, Mn ",0.75 - 1.0 %,0.75 - 1.0 %,
"Nickel, Ni ",0.40 - 0.70 %,0.40 - 0.70 %,
"Silicon, Si ",0.15 - 0.30 %,0.15 - 0.30 %,

File: backup_data/scrape_backup/data_raw/AISI_E4340_H_Steel_annealed_25_mm_round.csv
,Metric,English,Comments
Density ,7.85 g/cc,0.284 lb/in³,
"Hardness, Brinell ",217,217,
"Hardness, Rockwell B ",95,95,Converted from Brinell
"Hardness, Vickers ",228,228,Converted from Brinell
"Tensile Strength, Yield ",470 MPa,68200 psi,
Reduction of Area ,50 %,50 %,
Bulk Modulus ,152 GPa,22000 ksi,Estimated from elastic modulus
Machinability ,50 %,50 %,annealed and cold drawn. Based on 100% machinability for AISI 1212 steel.
Electrical Resistivity  ,"0.0000248 ohm-cm
@Temperature 20.0 °C","0.0000248 ohm-cm
@Temperature 68.0 °F",
 ,"0.0000298 ohm-cm
@Temperature 100 °C","0.0000298 ohm-cm
@Temperature 212 °F",
 ,"0.0000552 ohm-cm
@Temperature 400 °C","0.0000552 ohm-cm
@Temperature 752 °F",
 ,"0.0000797 ohm-cm
@Temperature 600 °C","0.0000797 ohm-cm
@Temperature 1110 °F",
"CTE, linear  ","11.3 µm/m-°C
@Temperature 20.0 °C","6.28 µin/in-°F
@Temperature 68.0 °F",
 ,"12.4 µm/m-°C
@Temperature 250 °C","6.89 µin/in-°F
@Temperature 482 °F",
 ,"13.7 µm/m-°C
@Temperature 500 °C","7.61 µin/in-°F
@Temperature 932 °F",
Thermal Conductivity ,44.5 W/m-K,309 BTU-in/hr-ft²-°F,Typical steel
"Carbon, C ",0.37 - 0.44 %,0.37 - 0.44 %,
"Iron, Fe ",95.015 - 96.48 %,95.015 - 96.48 %,As remainder
"Molybdenum, Mo ",0.20 - 0.30 %,0.20 - 0.30 %,
"Phosphorous, P ",<= 0.025 %,<= 0.025 %,
"Sulfur, S ",<= 0.020 %,<= 0.020 %,
"Hardness, Knoop ",240,240,Converted from Brinell
"Hardness, Rockwell C ",17,17,"Converted from Brinell hardness. Value below normal HRC range, for comparison purposes only."
"Tensile Strength, Ultimate ",745 MPa,108000 psi,
Elongation at Break ,22 %,22 %,in 50 mm
Modulus of Elasticity ,192 GPa,27800 ksi,AISI 4340
Poissons Ratio ,0.29,0.29,Typical for steel
Shear Modulus ,74.0 GPa,10700 ksi,Estimated from elastic modulus
Specific Heat Capacity ,0.475 J/g-°C,0.114 BTU/lb-°F,Typical 4000 series steel
"Chromium, Cr ",0.65 - 0.95 %,0.65 - 0.95 %,
"Manganese, Mn ",0.60 - 0.95 %,0.60 - 0.95 %,
"Nickel, Ni ",1.55 - 2.0 %,1.55 - 2.0 %,
"Silicon, Si ",0.15 - 0.30 %,0.15 - 0.30 %,

File: backup_data/scrape_backup/data_raw/AISI_E4340_Steel_normalized_870C_1600F.csv
,Metric,English,Comments
Density ,7.85 g/cc,0.284 lb/in³,
"Hardness, Brinell ",363,363,
"Hardness, Rockwell B ",100,100,Converted from Brinell
"Hardness, Vickers ",384,384,Converted from Brinell
"Tensile Strength, Yield ",860 MPa,125000 psi,
Reduction of Area ,36 %,36 %,
Bulk Modulus ,159 GPa,23100 ksi,Estimated from elastic modulus
Machinability ,50 %,50 %,annealed and cold drawn. Based on 100% machinability for AISI 1212 steel.
Izod Impact ,16.0 J,11.8 ft-lb,
Electrical Resistivity  ,"0.0000248 ohm-cm
@Temperature 20.0 °C","0.0000248 ohm-cm
@Temperature 68.0 °F",
 ,"0.0000298 ohm-cm
@Temperature 100 °C","0.0000298 ohm-cm
@Temperature 212 °F",
 ,"0.0000552 ohm-cm
@Temperature 400 °C","0.0000552 ohm-cm
@Temperature 752 °F",
 ,"0.0000797 ohm-cm
@Temperature 600 °C","0.0000797 ohm-cm
@Temperature 1110 °F",
"CTE, linear  ","11.3 µm/m-°C
@Temperature -70.0 - 20.0 °C","6.28 µin/in-°F
@Temperature -94.0 - 68.0 °F","Austenitized 870°C (1600°F), 545°C (1010°F) temper for 2 hrs."
 ,"12.4 µm/m-°C
@Temperature 21.0 - 260 °C","6.89 µin/in-°F
@Temperature 69.8 - 500 °F","Austenitized 870°C (1600°F), 545°C (1010°F) temper for 2 hrs."
 ,"13.7 µm/m-°C
@Temperature 500 °C","7.61 µin/in-°F
@Temperature 932 °F","austenitized at 870°C (1600°F), 545°C (1010°F) temper for 2 hours"
Thermal Conductivity ,44.5 W/m-K,309 BTU-in/hr-ft²-°F,Typical steel
"Carbon, C ",0.38 - 0.43 %,0.38 - 0.43 %,
"Iron, Fe ",95.175 - 96.27 %,95.175 - 96.27 %,As remainder
"Molybdenum, Mo ",0.20 - 0.30 %,0.20 - 0.30 %,
"Phosphorous, P ",<= 0.025 %,<= 0.025 %,
"Sulfur, S ",<= 0.020 %,<= 0.020 %,
"Hardness, Knoop ",392,392,Converted from Brinell
"Hardness, Rockwell C ",40,40,Converted from Brinell
"Tensile Strength, Ultimate ",1280 MPa,186000 psi,
Elongation at Break ,12.2 %,12.2 %,in 50 mm.
Modulus of Elasticity ,200 GPa,29000 ksi,AISI 4340
Poissons Ratio ,0.29,0.29,Typical for steel
Shear Modulus ,78.0 GPa,11300 ksi,Estimated from elastic modulus
Specific Heat Capacity ,0.475 J/g-°C,0.114 BTU/lb-°F,Typical 4000 series steel
"Chromium, Cr ",0.70 - 0.90 %,0.70 - 0.90 %,
"Manganese, Mn ",0.65 - 0.85 %,0.65 - 0.85 %,
"Nickel, Ni ",1.65 - 2.0 %,1.65 - 2.0 %,
"Silicon, Si ",0.15 - 0.30 %,0.15 - 0.30 %,

File: backup_data/scrape_backup/data_raw/AISI_E4340_Steel_oil_quenched_800C_1470F_595C_1100F_temper_100_mm_4_in._round.csv
,Metric,English,Comments
Density ,7.85 g/cc,0.284 lb/in³,
"Hardness, Brinell ",269,269,
"Hardness, Rockwell B ",99,99,Converted from Brinell
"Hardness, Vickers ",284,284,Converted from Brinell
"Tensile Strength, Yield ",786 MPa,114000 psi,
Reduction of Area ,60.7 %,60.7 %,
Bulk Modulus ,159 GPa,23100 ksi,Estimated from elastic modulus
Machinability ,50 %,50 %,annealed and cold drawn. Based on 100% machinability for AISI 1212 steel.
Electrical Resistivity  ,"0.0000248 ohm-cm
@Temperature 20.0 °C","0.0000248 ohm-cm
@Temperature 68.0 °F",
 ,"0.0000298 ohm-cm
@Temperature 100 °C","0.0000298 ohm-cm
@Temperature 212 °F",
 ,"0.0000552 ohm-cm
@Temperature 400 °C","0.0000552 ohm-cm
@Temperature 752 °F",
 ,"0.0000797 ohm-cm
@Temperature 600 °C","0.0000797 ohm-cm
@Temperature 1110 °F",
"CTE, linear  ","12.3 µm/m-°C
@Temperature 20.0 °C","6.83 µin/in-°F
@Temperature 68.0 °F","specimen oil hardened, 600°C (1110°F) temper"
 ,"12.4 µm/m-°C
@Temperature 250 °C","6.89 µin/in-°F
@Temperature 482 °F",
 ,"12.7 µm/m-°C
@Temperature 20.0 °C","7.06 µin/in-°F
@Temperature 68.0 °F","specimen oil hardened, 600°C (1110°F) temper"
 ,"13.7 µm/m-°C
@Temperature 250 °C","7.61 µin/in-°F
@Temperature 482 °F","specimen oil hardened, 600°C (1110°F) temper"
 ,"13.7 µm/m-°C
@Temperature 500 °C","7.61 µin/in-°F
@Temperature 932 °F",
 ,"14.5 µm/m-°C
@Temperature 500 °C","8.06 µin/in-°F
@Temperature 932 °F","specimen oil hardened, 600°C (1110°F) temper"
Thermal Conductivity ,44.5 W/m-K,309 BTU-in/hr-ft²-°F,Typical steel
"Carbon, C ",0.38 - 0.43 %,0.38 - 0.43 %,
"Iron, Fe ",95.175 - 96.27 %,95.175 - 96.27 %,As remainder
"Molybdenum, Mo ",0.20 - 0.30 %,0.20 - 0.30 %,
"Phosphorous, P ",<= 0.025 %,<= 0.025 %,
"Sulfur, S ",<= 0.020 %,<= 0.020 %,
"Hardness, Knoop ",294,294,Converted from Brinell
"Hardness, Rockwell C ",27,27,Converted from Brinell
"Tensile Strength, Ultimate ",924 MPa,134000 psi,
Elongation at Break ,19.7 %,19.7 %,in 50 mm
Modulus of Elasticity ,200 GPa,29000 ksi,AISI 4340
Poissons Ratio ,0.29,0.29,Typical for steel
Shear Modulus ,78.0 GPa,11300 ksi,Estimated from elastic modulus
Specific Heat Capacity ,0.475 J/g-°C,0.114 BTU/lb-°F,Typical 4000 series steel
"Chromium, Cr ",0.70 - 0.90 %,0.70 - 0.90 %,
"Manganese, Mn ",0.65 - 0.85 %,0.65 - 0.85 %,
"Nickel, Ni ",1.65 - 2.0 %,1.65 - 2.0 %,
"Silicon, Si ",0.15 - 0.30 %,0.15 - 0.30 %,

File: backup_data/scrape_backup/data_raw/ASTM_A485_Steel_Grade_4.csv
,Metric,English,Comments
Density ,7.80 g/cc,0.282 lb/in³,Typical of ASTM Steel
"Hardness, Rockwell C ",35,35,ASTM A255-28
 ,52,52,ASTM A255-20
Bulk Modulus ,160 GPa,23200 ksi,Typical for Steel
Shear Modulus ,80.0 GPa,11600 ksi,Typical for Steel
Electrical Resistivity ,0.0000170 ohm-cm,0.0000170 ohm-cm,Typical Carbon Steel
"CTE, linear ",12.0 µm/m-°C,6.67 µin/in-°F,Typical Carbon Steel
Thermal Conductivity ,52.0 W/m-K,361 BTU-in/hr-ft²-°F,Typical Carbon Steel
"Carbon, C ",0.95 - 1.1 %,0.95 - 1.1 %,
"Copper, Cu ",0.35 %,0.35 %,
"Manganese, Mn ",1.05 - 1.35 %,1.05 - 1.35 %,
"Nickel, Ni ",0.25 %,0.25 %,
"Silicon, Si ",0.15 - 0.35 %,0.15 - 0.35 %,
Modulus of Elasticity ,200 GPa,29000 ksi,Typical Carbon Steel
Poissons Ratio ,0.29,0.29,Typical Carbon Steel
Specific Heat Capacity ,0.470 J/g-°C,0.112 BTU/lb-°F,Typical Carbon Steel
"Chromium, Cr ",1.1 - 1.5 %,1.1 - 1.5 %,
"Iron, Fe ",95.075 %,95.075 %,as balance
"Molybdenum, Mo ",0.45 - 0.60 %,0.45 - 0.60 %,
"Phosphorous, P ",<= 0.025 %,<= 0.025 %,
"Sulfur, S ",<= 0.025 %,<= 0.025 %,

File: backup_data/scrape_backup/data_raw/ASTM_A517_Low_Alloy_Steel_Grade_F.csv
,Metric,English,Comments
Density ,7.75 g/cc,0.280 lb/in³,
"Tensile Strength, Ultimate ",795 - 930 MPa,115000 - 135000 psi,
Elongation at Break ,16 %,16 %,in 50mm
Bulk Modulus ,160 GPa,23200 ksi,Typical for Steel
Shear Modulus ,80.0 GPa,11600 ksi,Typical for Steel
Electrical Resistivity ,0.0000170 ohm-cm,0.0000170 ohm-cm,Typical Carbon Steel
"CTE, linear ",12.0 µm/m-°C,6.67 µin/in-°F,Typical Carbon Steel
Thermal Conductivity ,52.0 W/m-K,361 BTU-in/hr-ft²-°F,Typical Carbon Steel
"Boron, B ",0.00050 - 0.0060 %,0.00050 - 0.0060 %,
"Chromium, Cr ",0.40 - 0.65 %,0.40 - 0.65 %,
"Manganese, Mn ",0.60 - 1.0 %,0.60 - 1.0 %,
"Nickel, Ni ",0.70 - 1.0 %,0.70 - 1.0 %,
"Silicon, Si ",0.15 - 0.35 %,0.15 - 0.35 %,
"Tensile Strength, Yield ",690 MPa,100000 psi,
Modulus of Elasticity ,200 GPa,29000 ksi,Typical Carbon Steel
Poissons Ratio ,0.29,0.29,Typical Carbon Steel
Specific Heat Capacity ,0.470 J/g-°C,0.112 BTU/lb-°F,Typical Carbon Steel
"Carbon, C ",0.10 - 0.20 %,0.10 - 0.20 %,
"Iron, Fe ",96.8 %,96.8 %,as balance
"Molybdenum, Mo ",0.40 - 0.60 %,0.40 - 0.60 %,
"Phosphorous, P ",0.035 %,0.035 %,
"Sulfur, S ",0.040 %,0.040 %,

File: backup_data/scrape_backup/data_raw/ASTM_A710_Steel_grade_A_class_1_6.4_-_8.0_mm_thick.csv
,Metric,English,Comments
Density ,7.80 g/cc,0.282 lb/in³,Typical of ASTM Steel
"Tensile Strength, Ultimate ",620 MPa,89900 psi,
Elongation at Break ,20 %,20 %,in 50 mm
Shear Modulus ,80.0 GPa,11600 ksi,Typical for steel
"Carbon, C ",<= 0.070 %,<= 0.070 %,
"Copper, Cu ",1.15 %,1.15 %,
"Manganese, Mn ",0.55 %,0.55 %,
"Nickel, Ni ",0.85 %,0.85 %,
"Phosphorous, P ",<= 0.025 %,<= 0.025 %,
"Sulfur, S ",<= 0.025 %,<= 0.025 %,
"Tensile Strength, Yield ",585 MPa,84800 psi,
Bulk Modulus ,160 GPa,23200 ksi,Typical for steel
"Chromium, Cr ",0.75 %,0.75 %,
"Iron, Fe ",96 %,96 %,
"Molybdenum, Mo ",0.20 %,0.20 %,
"Niobium, Nb (Columbium, Cb) ",>= 0.020 %,>= 0.020 %,
"Silicon, Si ",<= 0.40 %,<= 0.40 %,

File: backup_data/scrape_backup/data_raw/Assab_Steels_618_Plastic_Mold_Material.csv
,Metric,English,Comments
Density ,7.81 g/cc,0.282 lb/in³,
 ,"7.75 g/cc
@Temperature 200 °C","0.280 lb/in³
@Temperature 392 °F",
"Hardness, Brinell ",290 - 330,290 - 330,hardness supplied.
 ,325,325,tempering at 600°C
 ,450,450,tempering at 400°C
 ,500,500,tempering at 200°C
"Tensile Strength, Yield  ","827 MPa
@Diameter 25.4 mm","120000 psi
@Diameter 1.00 in",Rp0.2. bar. 310 HB
 ,"986 MPa
@Diameter 25.4 mm","143000 psi
@Diameter 1.00 in",Rp0.2. bar. 310 HB
Reduction of Area  ,"49 %
@Thickness 25.4 mm,
Temperature 20.0 °C","49 %
@Thickness 1.00 in,
Temperature 68.0 °F",bar; 310 HB
 ,"51 %
@Thickness 25.4 mm,
Temperature 200 °C","51 %
@Thickness 1.00 in,
Temperature 392 °F",bar; 310 HB
Impact Test  ,"25.0 J
@Diameter 25.4 mm,
Temperature 20.0 °C","18.4 ft-lb
@Diameter 1.00 in,
Temperature 68.0 °F",310 HB
 ,"42.0 J
@Diameter 25.4 mm,
Temperature 100 °C","31.0 ft-lb
@Diameter 1.00 in,
Temperature 212 °F",bar. 310 HB.
 ,"50.0 J
@Diameter 25.4 mm,
Temperature 150 °C","36.9 ft-lb
@Diameter 1.00 in,
Temperature 302 °F",310 HB.
"CTE, linear ","12.7 µm/m-°C
@Temperature 20.0 - 200 °C","7.06 µin/in-°F
@Temperature 68.0 - 392 °F",
Thermal Conductivity  ,"29.1 W/m-K
@Temperature 20.0 °C","202 BTU-in/hr-ft²-°F
@Temperature 68.0 °F",
 ,"29.5 W/m-K
@Temperature 200 °C","205 BTU-in/hr-ft²-°F
@Temperature 392 °F",
"Carbon, C ",0.37 %,0.37 %,
"Iron, Fe ",94.73 %,94.73 %,
"Molybdenum, Mo ",0.20 %,0.20 %,
"Silicon, Si ",0.30 %,0.30 %,
"Tensile Strength, Ultimate ","979 MPa
@Thickness 25.4 mm,
Temperature 200 °C","142000 psi
@Thickness 1.00 in,
Temperature 392 °F",Rm. Bar. 310 HB
 ,"1080 MPa
@Diameter 25.4 mm","156000 psi
@Diameter 1.00 in",Rm. Bar. 310 HB
Elongation at Break ,"14 %
@Thickness 25.4 mm","14 %
@Thickness 1.00 in",bar; 310 HB
 ,"15 %
@Thickness 25.4 mm,
Temperature 200 °C","15 %
@Thickness 1.00 in,
Temperature 392 °F",bar; 310 HB
Modulus of Elasticity ,205 GPa,29700 ksi,
 ,"200 GPa
@Temperature 200 °C","29000 ksi
@Temperature 392 °F",
Specific Heat Capacity ,"0.460 J/g-°C
@Temperature 20.0 °C","0.110 BTU/lb-°F
@Temperature 68.0 °F",
"Chromium, Cr ",2.0 %,2.0 %,
"Manganese, Mn ",1.4 %,1.4 %,
"Nickel, Ni ",1.0 %,1.0 %,

File: backup_data/scrape_backup/data_raw/Bethlehem_Steel_ASTM_A514_Grade_H_1_4_to_2-1_2_in._thick_steel_plate.csv
,Metric,English,Comments
Density ,7.80 g/cc,0.282 lb/in³,Typical of ASTM Steel
"Hardness, Brinell ",229 - 264,229 - 264,based on conversion from tensile strength
Tensile Strength at Break ,758 - 896 MPa,110000 - 130000 psi,
Elongation at Break ,>= 18 %,>= 18 %,"in 2"""
"Boron, B ",0.0010 - 0.0050 %,0.0010 - 0.0050 %,
"Chromium, Cr ",0.40 - 0.65 %,0.40 - 0.65 %,
"Manganese, Mn ",0.95 - 1.3 %,0.95 - 1.3 %,
"Nickel, Ni ",0.30 - 0.70 %,0.30 - 0.70 %,
"Silicon, Si ",0.20 - 0.35 %,0.20 - 0.35 %,
"Vanadium, V ",0.030 - 0.080 %,0.030 - 0.080 %,
"Hardness, Rockwell C ",20 - 28,20 - 28,
"Tensile Strength, Yield ",>= 689 MPa,>= 100000 psi,
"Bend Radius, Minimum ",2.0 t,2.0 t,"≤1"" W; ASTM A6 PARA. S14"
 ,3.0 t,3.0 t,">1 to 2"" W; ASTM A6 PARA. S14"
"Carbon, C ",0.12 - 0.21 %,0.12 - 0.21 %,
"Iron, Fe ",>= 96.335 %,>= 96.335 %,
"Molybdenum, Mo ",0.20 - 0.30 %,0.20 - 0.30 %,
"Phosphorous, P ",<= 0.035 %,<= 0.035 %,
"Sulfur, S ",<= 0.035 %,<= 0.035 %,

File: backup_data/scrape_backup/data_raw/Bethlehem_Steel_ASTM_A514_Grade_P_1_4_to_2-1_2_in._thick_steel_plate.csv
,Metric,English,Comments
Density ,7.80 g/cc,0.282 lb/in³,Typical of ASTM Steel
"Hardness, Brinell ",210 - 264,210 - 264,based on conversion from tensile strength
"Hardness, Rockwell C ",20 - 28,20 - 28,
"Tensile Strength, Yield ",>= 621 MPa,>= 90000 psi,
"Bend Radius, Minimum ",2.0 t,2.0 t,"≤1"" W; ASTM A6 PARA. S14"
 ,3.0 t,3.0 t,">1 to 2"" W; ASTM A6 PARA. S14"
 ,4.0 t,4.0 t,">2 to 4"" W; ASTM A6 PARA. S14"
"Boron, B ",0.0010 - 0.0050 %,0.0010 - 0.0050 %,
"Chromium, Cr ",0.85 - 1.2 %,0.85 - 1.2 %,
"Manganese, Mn ",0.45 - 0.70 %,0.45 - 0.70 %,
"Nickel, Ni ",1.2 - 1.5 %,1.2 - 1.5 %,
"Silicon, Si ",0.20 - 0.35 %,0.20 - 0.35 %,
"Hardness, Rockwell B ",95,95,based on conversion from tensile strength
Tensile Strength at Break ,689 - 896 MPa,100000 - 130000 psi,
Elongation at Break ,>= 18 %,>= 18 %,"in 2"""
"Carbon, C ",0.12 - 0.21 %,0.12 - 0.21 %,
"Iron, Fe ",>= 95.365 %,>= 95.365 %,
"Molybdenum, Mo ",0.45 - 0.60 %,0.45 - 0.60 %,
"Phosphorous, P ",<= 0.035 %,<= 0.035 %,
"Sulfur, S ",<= 0.035 %,<= 0.035 %,

File: backup_data/scrape_backup/data_raw/Bethlehem_Steel_Mayari_R60_3_16_to_4_in._thick_steel_plate.csv
,Metric,English,Comments
Density ,7.80 g/cc,0.282 lb/in³,Typical of ASTM Steel
"Hardness, Brinell ",159,159,based on conversion from tensile strength
Tensile Strength at Break ,>= 552 MPa,>= 80000 psi,
Elongation at Break ,>= 16 %,>= 16 %,"in 8"""
 ,>= 19 %,>= 19 %,"in 2"", > 24"" W"
"Carbon, C ",<= 0.20 %,<= 0.20 %,
"Copper, Cu ",0.20 - 0.40 %,0.20 - 0.40 %,
"Manganese, Mn ",0.75 - 1.35 %,0.75 - 1.35 %,
"Phosphorous, P ",<= 0.040 %,<= 0.040 %,
"Sulfur, S ",<= 0.050 %,<= 0.050 %,
"Hardness, Rockwell B ",83,83,based on conversion from tensile strength
"Tensile Strength, Yield ",>= 414 MPa,>= 60000 psi,
"Bend Radius, Minimum ",1.0 t,1.0 t,"≤3/4"" W; ASTM A6 PARA. S14"
 ,1.5 t,1.5 t,">3/4 to 1"" W; ASTM A6 PARA. S14"
 ,2.5 t,2.5 t,">1 to 1-1/2"" W; ASTM A6 PARA. S14"
 ,3.0 t,3.0 t,">1-1/2 to 2"" W; ASTM A6 PARA. S14"
 ,3.5 t,3.5 t,">2 to 4"" W; ASTM A6 PARA. S14"
"Chromium, Cr ",0.40 - 0.70 %,0.40 - 0.70 %,
"Iron, Fe ",>= 96.16 %,>= 96.16 %,
"Nickel, Ni ",0.25 - 0.50 %,0.25 - 0.50 %,
"Silicon, Si ",0.15 - 0.50 %,0.15 - 0.50 %,
"Vanadium, V ",0.010 - 0.10 %,0.010 - 0.10 %,

File: backup_data/scrape_backup/data_raw/Crucible_Steel_AISI_8620_Alloy_Steel.csv
,Metric,English,Comments
Density ,7.83 g/cc,0.283 lb/in³,
"Hardness, Brinell ",143 - 163,143 - 163,
"Carbon, C ",0.20 %,0.20 %,
"Iron, Fe ",97.45 %,97.45 %,as balance
"Molybdenum, Mo ",0.20 %,0.20 %,
"Silicon, Si ",0.30 %,0.30 %,
Modulus of Elasticity ,207 GPa,30000 ksi,
"Chromium, Cr ",0.50 %,0.50 %,
"Manganese, Mn ",0.80 %,0.80 %,
"Nickel, Ni ",0.55 %,0.55 %,

File: backup_data/scrape_backup/data_raw/HY-80_Steel.csv
,Metric,English,Comments
Density ,7.75 g/cc,0.280 lb/in³,
"Tensile Strength, Yield ",>= 552 MPa,>= 80000 psi,
Modulus of Elasticity ,205 GPa,29700 ksi,Typical of steel
Shear Modulus ,80.0 GPa,11600 ksi,Typical of steel
"Carbon, C ",0.12 - 0.18 %,0.12 - 0.18 %,
"Copper, Cu ",<= 0.25 %,<= 0.25 %,
"Manganese, Mn ",0.10 - 0.40 %,0.10 - 0.40 %,
"Nickel, Ni ",2.0 - 3.25 %,2.0 - 3.25 %,
"Silicon, Si ",0.15 - 0.35 %,0.15 - 0.35 %,
"Titanium, Ti ",<= 0.020 %,<= 0.020 %,
Elongation at Break ,17 - 20 %,17 - 20 %,
Poissons Ratio ,0.28,0.28,Calculated
"Chromium, Cr ",1.0 - 1.8 %,1.0 - 1.8 %,
"Iron, Fe ",93.1 - 96.4 %,93.1 - 96.4 %,As Balance
"Molybdenum, Mo ",0.20 - 0.60 %,0.20 - 0.60 %,
"Phosphorous, P ",<= 0.025 %,<= 0.025 %,
"Sulfur, S ",<= 0.025 %,<= 0.025 %,
"Vanadium, V ",<= 0.030 %,<= 0.030 %,

File: backup_data/scrape_backup/data_raw/Ladish_D-6a_Ultrahigh_Strength_Steel.csv
,Metric,English,Comments
Density ,7.87 g/cc,0.284 lb/in³,Typical of steel
Modulus of Elasticity ,205 GPa,29700 ksi,Typical of steel
Shear Modulus ,80.0 GPa,11600 ksi,Typical of steel
"Carbon, C ",0.42 - 0.48 %,0.42 - 0.48 %,
"Iron, Fe ",95.1 - 96.6 %,95.1 - 96.6 %,As Balance
"Molybdenum, Mo ",0.90 - 1.1 %,0.90 - 1.1 %,
"Phosphorous, P ",<= 0.035 %,<= 0.035 %,
"Sulfur, S ",<= 0.040 %,<= 0.040 %,
Poissons Ratio ,0.28,0.28,Calculated
"Chromium, Cr ",0.90 - 1.2 %,0.90 - 1.2 %,
"Manganese, Mn ",0.60 - 0.90 %,0.60 - 0.90 %,
"Nickel, Ni ",0.40 - 0.70 %,0.40 - 0.70 %,
"Silicon, Si ",0.15 - 0.30 %,0.15 - 0.30 %,
"Vanadium, V ",0.050 - 0.10 %,0.050 - 0.10 %,

File: backup_data/scrape_backup/data_raw/Latrobe_Lescalloy_HY-180_VIM-VAR_.375_-_2_thickness_High_Strength_Alloy_Steel.csv
,Metric,English,Comments
Density ,7.75 g/cc,0.280 lb/in³,
"Tensile Strength, Ultimate ",1310 MPa,190000 psi,
Elongation at Break ,15 %,15 %,
Modulus of Elasticity ,190 GPa,27600 ksi,
Processing Temperature ,166 °C,331 °F,Critical Temperaure Mf
 ,327 °C,621 °F,Critical Temperaure Ms
 ,624 °C,1160 °F,Critical Temperaure Ac1
 ,793 °C,1460 °F,Critical Temperaure Ac3
"Carbon, C ",0.13 %,0.13 %,
"Cobalt, Co ",8.0 %,8.0 %,
"Manganese, Mn ",0.10 %,0.10 %,
"Nickel, Ni ",10 %,10 %,
"Tensile Strength, Yield ",1241 MPa,180000 psi,
Reduction of Area ,65 %,65 %,
Charpy Impact ,"81.0 J
@Temperature -17.8 °C","59.7 ft-lb
@Temperature 0.000 °F",V-notch
"Chromium, Cr ",2.0 %,2.0 %,
"Iron, Fe ",78.72 %,78.72 %,
"Molybdenum, Mo ",1.0 %,1.0 %,
"Silicon, Si ",0.050 %,0.050 %,

File: backup_data/scrape_backup/data_raw/Overview_of_materials_for_AISI_8000_Series_Steel.csv
,Metric,English,Comments
Density ,7.75 - 7.85 g/cc,0.280 - 0.284 lb/in³,Average value: 7.85 g/cc Grade Count:310
"Hardness, Brinell ",143 - 429,143 - 429,Average value: 279 Grade Count:280
"Hardness, Rockwell B ",80.0 - 105,80.0 - 105,Average value: 97.2 Grade Count:272
"Hardness, Vickers ",155 - 661,155 - 661,Average value: 299 Grade Count:307
"Tensile Strength, Yield ",240 - 1340 MPa,34800 - 194000 psi,Average value: 756 MPa Grade Count:265
Reduction of Area ,31.0 - 62.5 %,31.0 - 62.5 %,Average value: 53.6 % Grade Count:73
Bulk Modulus ,160 - 170 GPa,23200 - 24700 ksi,Average value: 160 GPa Grade Count:308
Fatigue Strength ,205 - 485 MPa,29700 - 70300 psi,Average value: 335 MPa Grade Count:6
Machinability ,55.0 - 70.0 %,55.0 - 70.0 %,Average value: 64.8 % Grade Count:304
Izod Impact ,14.0 - 115 J,10.3 - 84.8 ft-lb,Average value: 65.1 J Grade Count:30
Electrical Resistivity ,0.0000170 - 0.0000234 ohm-cm,0.0000170 - 0.0000234 ohm-cm,Average value: 0.0000231 ohm-cm Grade Count:301
"CTE, linear ",11.2 - 14.8 µm/m-°C,6.22 - 8.22 µin/in-°F,Average value: 12.4 µm/m-°C Grade Count:84
Thermal Conductivity ,37.6 - 52.0 W/m-K,261 - 361 BTU-in/hr-ft²-°F,Average value: 46.9 W/m-K Grade Count:305
"Boron, B ",0.000500 - 0.00300 %,0.000500 - 0.00300 %,Average value: 0.00175 % Grade Count:35
"Chromium, Cr ",0.300 - 0.650 %,0.300 - 0.650 %,Average value: 0.499 % Grade Count:312
"Manganese, Mn ",0.500 - 1.05 %,0.500 - 1.05 %,Average value: 0.827 % Grade Count:313
"Nickel, Ni ",0.150 - 0.750 %,0.150 - 0.750 %,Average value: 0.547 % Grade Count:312
"Silicon, Si ",0.150 - 0.600 %,0.150 - 0.600 %,Average value: 0.235 % Grade Count:313
"Hardness, Knoop ",169 - 682,169 - 682,Average value: 310 Grade Count:307
"Hardness, Rockwell C ",10.0 - 64.0,10.0 - 64.0,Average value: 31.1 Grade Count:257
"Tensile Strength, Ultimate ",450 - 1520 MPa,65300 - 221000 psi,Average value: 968 MPa Grade Count:265
Elongation at Break ,9.00 - 31.3 %,9.00 - 31.3 %,Average value: 18.6 % Grade Count:265
Modulus of Elasticity ,187 - 209 GPa,27100 - 30300 ksi,Average value: 205 GPa Grade Count:306
Poissons Ratio ,0.270 - 0.300,0.270 - 0.300,Average value: 0.290 Grade Count:305
Fracture Toughness ,33.0 - 115 MPa-m½,30.0 - 105 ksi-in½,Average value: 67.3 MPa-m½ Grade Count:4
Shear Modulus ,72.0 - 82.0 GPa,10400 - 11900 ksi,Average value: 79.9 GPa Grade Count:309
Specific Heat Capacity ,0.470 - 0.475 J/g-°C,0.112 - 0.114 BTU/lb-°F,Average value: 0.475 J/g-°C Grade Count:304
"Carbon, C ",0.130 - 0.650 %,0.130 - 0.650 %,Average value: 0.317 % Grade Count:313
"Iron, Fe ",96.3 - 99.1 %,96.3 - 99.1 %,Average value: 97.3 % Grade Count:313
"Molybdenum, Mo ",0.0800 - 0.650 %,0.0800 - 0.650 %,Average value: 0.214 % Grade Count:313
"Phosphorous, P ",0.035 %,0.035 %,Average value: 0.0350 % Grade Count:311
"Sulfur, S ",0.0400 - 0.0500 %,0.0400 - 0.0500 %,Average value: 0.0407 % Grade Count:311

File: backup_data/scrape_backup/data_raw/Sandvik_24.13.Si_Welding_wire.csv
,Metric,English,Comments
Density ,7.90 g/cc,0.285 lb/in³,
"Hardness, Vickers ",180,180,
"Tensile Strength, Yield ","420 MPa
@Strain 0.200 %","60900 psi
@Strain 0.200 %",
Reduction of Area ,60 %,60 %,
"CTE, linear ","18.0 µm/m-°C
@Temperature 20.0 - 400 °C","10.0 µin/in-°F
@Temperature 68.0 - 752 °F",
"Carbon, C ",0.080 %,0.080 %,
"Manganese, Mn ",1.6 %,1.6 %,
"Nitrogen, N ",0.050 %,0.050 %,
"Silicon, Si ",0.80 %,0.80 %,
"Tensile Strength, Ultimate ",640 MPa,92800 psi,
Elongation at Break ,35 %,35 %,
Charpy Impact ,110 J,81.1 ft-lb,
Thermal Conductivity  ,"14.0 W/m-K
@Temperature 20.0 °C","97.2 BTU-in/hr-ft²-°F
@Temperature 68.0 °F",
 ,"15.0 W/m-K
@Temperature 100 °C","104 BTU-in/hr-ft²-°F
@Temperature 212 °F",
 ,"17.0 W/m-K
@Temperature 300 °C","118 BTU-in/hr-ft²-°F
@Temperature 572 °F",
 ,"19.0 W/m-K
@Temperature 500 °C","132 BTU-in/hr-ft²-°F
@Temperature 932 °F",
"Chromium, Cr ",23 %,23 %,
"Nickel, Ni ",13 %,13 %,
"Phosphorous, P ",0.020 %,0.020 %,
"Sulfur, S ",0.011 %,0.011 %,

File: backup_data/scrape_backup/data_raw/Sandvik_25.10.4.L_Welding_wire.csv
,Metric,English,Comments
Density ,7.90 g/cc,0.285 lb/in³,
"Tensile Strength, Ultimate ",850 MPa,123000 psi,All-weld metal
 ,880 MPa,128000 psi,SAW
Elongation at Break ,25 %,25 %,All-weld metal
 ,25 %,25 %,SAW
"CTE, linear ","14.5 µm/m-°C
@Temperature 20.0 - 400 °C","8.06 µin/in-°F
@Temperature 68.0 - 752 °F",
"Carbon, C ",<= 0.0200 %,<= 0.0200 %,Filler metal
 ,<= 0.0200 %,<= 0.0200 %,MIG or TIG
 ,<= 0.0200 %,<= 0.0200 %,SAW
"Manganese, Mn ",0.30 %,0.30 %,SAW
 ,0.40 %,0.40 %,Filler metal
 ,0.40 %,0.40 %,MIG or TIG
"Nickel, Ni ",9.5 %,9.5 %,Filler metal
 ,9.5 %,9.5 %,MIG or TIG
 ,9.6 %,9.6 %,SAW
"Phosphorous, P ",<= 0.0200 %,<= 0.0200 %,Filler metal
 ,<= 0.0200 %,<= 0.0200 %,MIG or TIG
 ,<= 0.0200 %,<= 0.0200 %,SAW
"Sulfur, S ",<= 0.0150 %,<= 0.0150 %,Filler metal
 ,<= 0.0150 %,<= 0.0150 %,MIG or TIG
 ,<= 0.0150 %,<= 0.0150 %,SAW
"Tensile Strength, Yield  ","650 MPa
@Strain 0.200 %","94300 psi
@Strain 0.200 %",All-weld metal
 ,"690 MPa
@Strain 0.200 %","100000 psi
@Strain 0.200 %",SAW
Charpy Impact  ,"60.0 J
@Temperature -40.0 °C","44.3 ft-lb
@Temperature -40.0 °F",SAW
 ,"90.0 J
@Temperature 20.0 °C","66.4 ft-lb
@Temperature 68.0 °F",SAW
 ,"140 J
@Temperature -50.0 °C","103 ft-lb
@Temperature -58.0 °F",All-weld metal
 ,"150 J
@Temperature -46.0 °C","111 ft-lb
@Temperature -50.8 °F",All-weld metal
 ,"170 J
@Temperature -40.0 °C","125 ft-lb
@Temperature -40.0 °F",All-weld metal
 ,"210 J
@Temperature 20.0 °C","155 ft-lb
@Temperature 68.0 °F",All-weld metal
Thermal Conductivity ,16.0 W/m-K,111 BTU-in/hr-ft²-°F,
"Chromium, Cr ",24.5 %,24.5 %,SAW
 ,25 %,25 %,Filler metal
 ,25 %,25 %,MIG or TIG
"Molybdenum, Mo ",4.0 %,4.0 %,Filler metal
 ,4.0 %,4.0 %,MIG or TIG
 ,4.0 %,4.0 %,SAW
"Nitrogen, N ",0.21 %,0.21 %,MIG or TIG
 ,0.21 %,0.21 %,SAW
 ,0.25 %,0.25 %,Filler metal
"Silicon, Si ",0.30 %,0.30 %,Filler metal
 ,0.30 %,0.30 %,MIG or TIG
 ,0.60 %,0.60 %,SAW

File: backup_data/scrape_backup/data_raw/Sandvik_Sanicro_69HP_Welding_strip.csv
,Metric,English,Comments
"Carbon, C ",<= 0.0250 %,<= 0.0250 %,Strip electrode
 ,<= 0.0300 %,<= 0.0300 %,Overlay
"Iron, Fe ",<= 9.00 %,<= 9.00 %,Strip electrode
 ,8.00 - 10.0 %,8.00 - 10.0 %,Overlay
"Nickel, Ni ",57 %,57 %,Strip electrode
 ,57.0 - 59.0 %,57.0 - 59.0 %,Overlay
"Phosphorous, P ",<= 0.0100 %,<= 0.0100 %,Strip electrode
"Sulfur, S ",<= 0.0100 %,<= 0.0100 %,Strip electrode
"Chromium, Cr ",28.5 - 30.0 %,28.5 - 30.0 %,Overlay
 ,30 %,30 %,Strip electrode
"Manganese, Mn ",1.3 %,1.3 %,Strip electrode
"Niobium, Nb (Columbium, Cb) ",1.20 - 1.70 %,1.20 - 1.70 %,Overlay
 ,1.8 %,1.8 %,Strip electrode
"Silicon, Si ",0.10 %,0.10 %,Strip electrode

File: backup_data/scrape_backup/data_raw/Wingate_Alloys_Winco-Tuf_50_Ultra_High_Strength_Alloy_Wear_Plate.csv
,Metric,English,Comments
"Hardness, Brinell ",455 - 525,455 - 525,
Tensile Strength ,1450 MPa,210000 psi,
Elongation at Break ,12 %,12 %,2[in]
"Boron, B ",0.0030 %,0.0030 %,
"Chromium, Cr ",1.0 %,1.0 %,
"Manganese, Mn ",1.5 %,1.5 %,
"Nickel, Ni ",0.70 %,0.70 %,
"Silicon, Si ",0.55 %,0.55 %,
"Hardness, Rockwell C ",48 - 53,48 - 53,
"Tensile Strength, Yield ",1240 MPa,180000 psi,
"Carbon, C ",0.31 %,0.31 %,
"Iron, Fe ",95.547 %,95.547 %,
"Molybdenum, Mo ",0.35 %,0.35 %,
"Phosphorous, P ",0.025 %,0.025 %,
"Sulfur, S ",0.015 %,0.015 %,
