Repository: raymond-yiqunwang/DATA_SCI423_proj

File: backup_data/AISI_4718_Steel_pseudocarburized_reheated_to_850C_1560F_and_oil_quenched_150C_300F_temper_13.7_mm_round.csv
,Metric,English,Comments
Density ,7.85 g/cc,0.284 lb/in³,
"Hardness, Brinell ",352,352,
"Hardness, Rockwell B ",99,99,Converted from Brinell
"Hardness, Vickers ",372,372,Converted from Brinell
"Tensile Strength, Yield ",841 MPa,122000 psi,
Reduction of Area ,52 %,52 %,
Bulk Modulus ,160 GPa,23200 ksi,Typical for steel.
Shear Modulus ,80.0 GPa,11600 ksi,Typical for steel
Electrical Resistivity ,0.0000245 ohm-cm,0.0000245 ohm-cm,Typical 4000 series steel
Specific Heat Capacity ,0.475 J/g-°C,0.114 BTU/lb-°F,Typical 4000 series steel
"Carbon, C ",0.16 - 0.21 %,0.16 - 0.21 %,
"Iron, Fe ",96.31 - 97.39 %,96.31 - 97.39 %,As remainder
"Molybdenum, Mo ",0.30 - 0.40 %,0.30 - 0.40 %,
"Phosphorous, P ",<= 0.040 %,<= 0.040 %,
"Sulfur, S ",<= 0.040 %,<= 0.040 %,
"Hardness, Knoop ",381,381,Converted from Brinell
"Hardness, Rockwell C ",39,39,Converted from Brinell
"Tensile Strength, Ultimate ",1172 MPa,170000 psi,
Elongation at Break ,13 %,13 %,
Modulus of Elasticity ,205 GPa,29700 ksi,Typical for steel
Poissons Ratio ,0.29,0.29,Calculated
Thermal Conductivity ,44.5 W/m-K,309 BTU-in/hr-ft²-°F,Typical steel
"Chromium, Cr ",0.35 - 0.55 %,0.35 - 0.55 %,
"Manganese, Mn ",0.70 - 0.90 %,0.70 - 0.90 %,
"Nickel, Ni ",0.90 - 1.2 %,0.90 - 1.2 %,
"Silicon, Si ",0.20 - 0.35 %,0.20 - 0.35 %,

File: backup_data/AISI_8640H_Steel_quenched_845C_1550F_650C_1200F_temper.csv
,Metric,English,Comments
Density ,7.85 g/cc,0.284 lb/in³,
"Hardness, Knoop ",311,311,Converted from Rockwell C hardness.
"Hardness, Vickers ",301,301,Converted from Rockwell C hardness.
Bulk Modulus ,160 GPa,23200 ksi,Typical for steel.
Machinability ,65 %,65 %,annealed and cold drawn. Based on AISI 1212 steel as 100% machinability.
Charpy Impact  ,"24.0 J
@Temperature -185 °C","17.7 ft-lb
@Temperature -301 °F",
 ,"30.0 J
@Temperature -130 °C","22.1 ft-lb
@Temperature -202 °F",
 ,"66.0 J
@Temperature -73.0 °C","48.7 ft-lb
@Temperature -99.4 °F",
 ,"85.0 J
@Temperature -18.0 °C","62.7 ft-lb
@Temperature -0.400 °F",
 ,"89.0 J
@Temperature 38.0 °C","65.6 ft-lb
@Temperature 100 °F",
Electrical Resistivity ,0.0000234 ohm-cm,0.0000234 ohm-cm,Typical steel
Specific Heat Capacity ,0.475 J/g-°C,0.114 BTU/lb-°F,Typical steel
"Carbon, C ",0.37 - 0.44 %,0.37 - 0.44 %,
"Iron, Fe ",96.485 - 97.93 %,96.485 - 97.93 %,As remainder
"Molybdenum, Mo ",0.15 - 0.25 %,0.15 - 0.25 %,
"Phosphorous, P ",<= 0.035 %,<= 0.035 %,
"Sulfur, S ",<= 0.040 %,<= 0.040 %,
"Hardness, Rockwell C ",30,30,
Modulus of Elasticity ,205 GPa,29700 ksi,Typical for steel
Poissons Ratio ,0.29,0.29,Calculated
Shear Modulus ,80.0 GPa,11600 ksi,Typical for steel
Thermal Conductivity ,46.6 W/m-K,323 BTU-in/hr-ft²-°F,Typical steel
"Chromium, Cr ",0.35 - 0.65 %,0.35 - 0.65 %,
"Manganese, Mn ",0.70 - 1.05 %,0.70 - 1.05 %,
"Nickel, Ni ",0.35 - 0.75 %,0.35 - 0.75 %,
"Silicon, Si ",0.15 - 0.30 %,0.15 - 0.30 %,

File: backup_data/AISI_8650H_Steel_oil_quenched_800C_1470F_595C_1100F_temper_round.csv
,Metric,English,Comments
Density ,7.85 g/cc,0.284 lb/in³,
"Hardness, Brinell  ","255
@Diameter 102 mm","255
@Diameter 4.00 in",
 ,"293
@Diameter 50.8 mm","293
@Diameter 2.00 in",
 ,"311
@Diameter 25.4 mm","311
@Diameter 1.00 in",
 ,"321
@Diameter 12.7 mm","321
@Diameter 0.500 in",
"Hardness, Rockwell B  ","98
@Diameter 102 mm","98
@Diameter 4.00 in",Converted from Brinell
 ,"99
@Diameter 12.7 mm","99
@Diameter 0.500 in",Converted from Brinell
 ,"99
@Diameter 25.4 mm","99
@Diameter 1.00 in",Converted from Brinell
 ,"99
@Diameter 50.8 mm","99
@Diameter 2.00 in",Converted from Brinell
"Hardness, Vickers  ","269
@Diameter 102 mm","269
@Diameter 4.00 in",Converted from Brinell
 ,"309
@Diameter 50.8 mm","309
@Diameter 2.00 in",Converted from Brinell
 ,"329
@Diameter 25.4 mm","329
@Diameter 1.00 in",Converted from Brinell
 ,"339
@Diameter 12.7 mm","339
@Diameter 0.500 in",Converted from Brinell
"Tensile Strength, Yield  ","675 MPa
@Diameter 102 mm","97900 psi
@Diameter 4.00 in",
 ,"903 MPa
@Diameter 50.8 mm","131000 psi
@Diameter 2.00 in",
 ,"986 MPa
@Diameter 25.4 mm","143000 psi
@Diameter 1.00 in",
 ,"1040 MPa
@Diameter 12.7 mm","151000 psi
@Diameter 0.500 in",
Modulus of Elasticity ,205 GPa,29700 ksi,Typical for steel
Poissons Ratio ,0.29,0.29,Calculated
Shear Modulus ,80.0 GPa,11600 ksi,Typical for steel.
Electrical Resistivity ,0.0000234 ohm-cm,0.0000234 ohm-cm,Typical steel
Specific Heat Capacity ,0.475 J/g-°C,0.114 BTU/lb-°F,Typical steel
"Carbon, C ",0.47 - 0.54 %,0.47 - 0.54 %,
"Iron, Fe ",96.33 - 97.83 %,96.33 - 97.83 %,As remainder
"Molybdenum, Mo ",0.15 - 0.25 %,0.15 - 0.25 %,
"Phosphorous, P ",<= 0.035 %,<= 0.035 %,
"Sulfur, S ",<= 0.045 %,<= 0.045 %,
"Hardness, Knoop  ","279
@Diameter 102 mm","279
@Diameter 4.00 in",Converted from Brinell
 ,"319
@Diameter 50.8 mm","319
@Diameter 2.00 in",Converted from Brinell
 ,"338
@Diameter 25.4 mm","338
@Diameter 1.00 in",Converted from Brinell
 ,"348
@Diameter 12.7 mm","348
@Diameter 0.500 in",Converted from Brinell
"Hardness, Rockwell C  ","25
@Diameter 102 mm","25
@Diameter 4.00 in",Converted from Brinell
 ,"31
@Diameter 50.8 mm","31
@Diameter 2.00 in",Converted from Brinell
 ,"34
@Diameter 25.4 mm","34
@Diameter 1.00 in",Converted from Brinell
 ,"35
@Diameter 12.7 mm","35
@Diameter 0.500 in",Converted from Brinell
"Tensile Strength, Ultimate  ","869 MPa
@Diameter 102 mm","126000 psi
@Diameter 4.00 in",
 ,"1000 MPa
@Diameter 50.8 mm","145000 psi
@Diameter 2.00 in",
 ,"1060 MPa
@Diameter 12.7 mm","154000 psi
@Diameter 0.500 in",
 ,"1060 MPa
@Diameter 25.4 mm","154000 psi
@Diameter 1.00 in",
Elongation at Break  ,"17.7 %
@Diameter 25.4 mm","17.7 %
@Diameter 1.00 in",in 50 mm
 ,"17.8 %
@Diameter 12.7 mm","17.8 %
@Diameter 0.500 in",in 50 mm
 ,"20 %
@Diameter 50.8 mm","20 %
@Diameter 2.00 in",in 50 mm
 ,"22 %
@Diameter 102 mm","22 %
@Diameter 4.00 in",in 50 mm
Bulk Modulus ,160 GPa,23200 ksi,Typical for steel.
Machinability ,60 %,60 %,annealed and cold drawn. Based on 100% machinability for AISI 1212 steel.
Thermal Conductivity ,46.6 W/m-K,323 BTU-in/hr-ft²-°F,Typical steel
"Chromium, Cr ",0.35 - 0.65 %,0.35 - 0.65 %,
"Manganese, Mn ",0.70 - 1.05 %,0.70 - 1.05 %,
"Nickel, Ni ",0.35 - 0.75 %,0.35 - 0.75 %,
"Silicon, Si ",0.15 - 0.35 %,0.15 - 0.35 %,

File: backup_data/AISI_86B30H_Steel_oil_quenched_845C_1550F_455C_850F_temper.csv
,Metric,English,Comments
Density ,7.85 g/cc,0.284 lb/in³,
"Hardness, Knoop ",318,318,Converted from Vickers hardness.
 ,"349
@Temperature -79.0 °C","349
@Temperature -110 °F",Converted from Vickers hardness
 ,"395
@Temperature -195 °C","395
@Temperature -319 °F",Converted from Vickers hardness
"Hardness, Vickers ",302,302,
 ,"332
@Temperature -79.0 °C","332
@Temperature -110 °F",
 ,"376
@Temperature -195 °C","376
@Temperature -319 °F",
"Tensile Strength, Yield ","841 MPa
@Strain 0.200 %","122000 psi
@Strain 0.200 %",
 ,"876 MPa
@Strain 0.200 %,
Temperature -79.0 °C","127000 psi
@Strain 0.200 %,
Temperature -110 °F",
 ,"1145 MPa
@Strain 0.200 %,
Temperature -195 °C","166100 psi
@Strain 0.200 %,
Temperature -319 °F",
Modulus of Elasticity ,205 GPa,29700 ksi,
 ,"214 GPa
@Temperature -79.0 °C","31000 ksi
@Temperature -110 °F",
 ,"223 GPa
@Temperature -195 °C","32300 ksi
@Temperature -319 °F",
Poissons Ratio ,0.30,0.30,Calculated
Machinability ,70 %,70 %,annealed and cold drawn. Based on AISI 1212 steel as 100% machinability.
Electrical Resistivity ,0.0000234 ohm-cm,0.0000234 ohm-cm,Typical steel
"CTE, linear  ","11.2 µm/m-°C
@Temperature 21.0 - 100 °C","6.22 µin/in-°F
@Temperature 69.8 - 212 °F",
 ,"12.2 µm/m-°C
@Temperature 21.0 - 200 °C","6.78 µin/in-°F
@Temperature 69.8 - 392 °F",
 ,"14.0 µm/m-°C
@Temperature 21.0 - 500 °C","7.78 µin/in-°F
@Temperature 69.8 - 932 °F",
Thermal Conductivity ,46.6 W/m-K,323 BTU-in/hr-ft²-°F,Typical steel
"Boron, B ",0.00050 - 0.0030 %,0.00050 - 0.0030 %,
"Chromium, Cr ",0.35 - 0.65 %,0.35 - 0.65 %,
"Manganese, Mn ",0.65 - 0.95 %,0.65 - 0.95 %,
"Nickel, Ni ",0.35 - 0.75 %,0.35 - 0.75 %,
"Silicon, Si ",0.15 - 0.30 %,0.15 - 0.30 %,
"Hardness, Rockwell C ",30,30,Converted from Vickers hardness.
 ,"34
@Temperature -79.0 °C","34
@Temperature -110 °F",Converted from Vickers hardness
 ,"39
@Temperature -195 °C","39
@Temperature -319 °F",Converted from Vickers hardness
"Tensile Strength, Ultimate ",979 MPa,142000 psi,
 ,"1060 MPa
@Temperature -79.0 °C","154000 psi
@Temperature -110 °F",
 ,"1325 MPa
@Temperature -195 °C","192200 psi
@Temperature -319 °F",
Elongation at Break ,16 %,16 %,in 50 mm
 ,"12 %
@Temperature -195 °C","12 %
@Temperature -319 °F",in 50 mm
 ,"17 %
@Temperature -79.0 °C","17 %
@Temperature -110 °F",in 50 mm
Bulk Modulus ,160 GPa,23200 ksi,Typical for steel
Fatigue Strength ,205 MPa,29700 psi,Notched Limit
 ,485 MPa,70300 psi,Unnotched Limit
 ,"240 MPa
@Temperature -195 °C","34800 psi
@Temperature -319 °F",Notched Limit
 ,"550 MPa
@Temperature -79.0 °C","79800 psi
@Temperature -110 °F",Unnotched Limit
 ,"862 MPa
@Temperature -195 °C","125000 psi
@Temperature -319 °F",Unnotched Limit
Shear Modulus ,79.0 GPa,11500 ksi,Estimated from elastic modulus
 ,"82.0 GPa
@Temperature -79.0 °C","11900 ksi
@Temperature -110 °F",Estimated from elastic modulus
 ,"85.8 GPa
@Temperature -195 °C","12400 ksi
@Temperature -319 °F",Estimated from elastic modulus
Specific Heat Capacity ,0.475 J/g-°C,0.114 BTU/lb-°F,Typical steel
"Carbon, C ",0.27 - 0.33 %,0.27 - 0.33 %,
"Iron, Fe ",96.692 - 98.0795 %,96.692 - 98.0795 %,As remainder
"Molybdenum, Mo ",0.15 - 0.25 %,0.15 - 0.25 %,
"Phosphorous, P ",<= 0.035 %,<= 0.035 %,
"Sulfur, S ",<= 0.040 %,<= 0.040 %,

File: backup_data/AISI_8740H_Steel_normalized_870C_1600F_13_mm_0.5_in._round.csv
,Metric,English,Comments
Density ,7.85 g/cc,0.284 lb/in³,
"Hardness, Brinell ",269,269,
"Hardness, Rockwell B ",99,99,Converted from Brinell
"Hardness, Vickers ",284,284,Converted from Brinell
"Tensile Strength, Yield ",620 MPa,89900 psi,
Modulus of Elasticity ,205 GPa,29700 ksi,Typical for steel
Poissons Ratio ,0.29,0.29,Calculated
Shear Modulus ,80.0 GPa,11600 ksi,Typical for steel
Electrical Resistivity ,0.0000234 ohm-cm,0.0000234 ohm-cm,Typical steel
Specific Heat Capacity ,0.475 J/g-°C,0.114 BTU/lb-°F,Typical steel
"Carbon, C ",0.37 - 0.44 %,0.37 - 0.44 %,
"Iron, Fe ",96.435 - 97.88 %,96.435 - 97.88 %,As remainder
"Molybdenum, Mo ",0.20 - 0.30 %,0.20 - 0.30 %,
"Phosphorous, P ",<= 0.035 %,<= 0.035 %,
"Sulfur, S ",<= 0.040 %,<= 0.040 %,
"Hardness, Knoop ",294,294,Converted from Brinell
"Hardness, Rockwell C ",27,27,Converted from Brinell
"Tensile Strength, Ultimate ",938 MPa,136000 psi,
Elongation at Break ,16 %,16 %,in 50 mm
Bulk Modulus ,160 GPa,23200 ksi,Typical for steel.
Machinability ,65 %,65 %,annealed and cold drawn. Based on 100% machinability for AISI 1212 steel.
Thermal Conductivity ,46.6 W/m-K,323 BTU-in/hr-ft²-°F,Typical steel
"Chromium, Cr ",0.35 - 0.65 %,0.35 - 0.65 %,
"Manganese, Mn ",0.70 - 1.05 %,0.70 - 1.05 %,
"Nickel, Ni ",0.35 - 0.75 %,0.35 - 0.75 %,
"Silicon, Si ",0.15 - 0.30 %,0.15 - 0.30 %,

File: backup_data/AISI_E4340_Steel_annealed_810C_1490F.csv
,Metric,English,Comments
Density ,7.85 g/cc,0.284 lb/in³,
"Hardness, Brinell ",217,217,
"Hardness, Rockwell B ",95,95,
"Hardness, Vickers ",228,228,Converted from Brinell
"Tensile Strength, Yield ",475 MPa,68900 psi,
Reduction of Area ,50 %,50 %,
Bulk Modulus ,152 GPa,22000 ksi,Estimated from elastic modulus
Machinability ,50 %,50 %,annealed and cold drawn. Based on 100% machinability for AISI 1212 steel.
Izod Impact ,52.0 J,38.4 ft-lb,
Electrical Resistivity  ,"0.0000248 ohm-cm
@Temperature 20.0 °C","0.0000248 ohm-cm
@Temperature 68.0 °F",
 ,"0.0000298 ohm-cm
@Temperature 100 °C","0.0000298 ohm-cm
@Temperature 212 °F",
 ,"0.0000552 ohm-cm
@Temperature 400 °C","0.0000552 ohm-cm
@Temperature 752 °F",
 ,"0.0000797 ohm-cm
@Temperature 600 °C","0.0000797 ohm-cm
@Temperature 1110 °F",
"CTE, linear  ","11.3 µm/m-°C
@Temperature -70.0 - 20.0 °C","6.28 µin/in-°F
@Temperature -94.0 - 68.0 °F","Austenitized 870°C (1600°F), 545°C (1010°F) temper for 2 hrs."
 ,"12.4 µm/m-°C
@Temperature 21.0 - 260 °C","6.89 µin/in-°F
@Temperature 69.8 - 500 °F","Austenitized 870°C (1600°F), 545°C (1010°F) temper for 2 hrs."
 ,"13.7 µm/m-°C
@Temperature 500 °C","7.61 µin/in-°F
@Temperature 932 °F","austenitized at 870°C (1600°F), 545°C (1010°F) temper for 2 hours"
Thermal Conductivity ,44.5 W/m-K,309 BTU-in/hr-ft²-°F,Typical steel
"Carbon, C ",0.38 - 0.43 %,0.38 - 0.43 %,
"Iron, Fe ",95.175 - 96.27 %,95.175 - 96.27 %,As remainder
"Molybdenum, Mo ",0.20 - 0.30 %,0.20 - 0.30 %,
"Phosphorous, P ",<= 0.025 %,<= 0.025 %,
"Sulfur, S ",<= 0.020 %,<= 0.020 %,
"Hardness, Knoop ",240,240,Converted from Brinell
"Hardness, Rockwell C ",17,17,"Converted from Brinell hardness. Value below normal HRC range, for comparison purposes only."
"Tensile Strength, Ultimate ",745 MPa,108000 psi,
Elongation at Break ,22 %,22 %,in 50 mm.
Modulus of Elasticity ,192 GPa,27800 ksi,AISI 4340
Poissons Ratio ,0.29,0.29,Typical for steel
Shear Modulus ,74.0 GPa,10700 ksi,Estimated from elastic modulus
Specific Heat Capacity ,0.475 J/g-°C,0.114 BTU/lb-°F,Typical 4000 series steel
"Chromium, Cr ",0.70 - 0.90 %,0.70 - 0.90 %,
"Manganese, Mn ",0.65 - 0.85 %,0.65 - 0.85 %,
"Nickel, Ni ",1.65 - 2.0 %,1.65 - 2.0 %,
"Silicon, Si ",0.15 - 0.30 %,0.15 - 0.30 %,

File: backup_data/ASTM_A514_Steel_grade_Q_plate_thickness_19_-_64_mm.csv
,Metric,English,Comments
Density ,7.85 g/cc,0.284 lb/in³,
"Tensile Strength, Ultimate ",828 MPa,120000 psi,
Elongation at Break ,18 %,18 %,
Bulk Modulus ,160 GPa,23200 ksi,Typical for steel.
Shear Modulus ,80.0 GPa,11600 ksi,Typical for steel.
Specific Heat Capacity ,0.452 J/g-°C,0.108 BTU/lb-°F,
"Carbon, C ",0.14 - 0.21 %,0.14 - 0.21 %,
"Iron, Fe ",95 %,95 %,as balance
"Molybdenum, Mo ",0.40 - 0.60 %,0.40 - 0.60 %,
"Phosphorous, P ",<= 0.035 %,<= 0.035 %,
"Sulfur, S ",<= 0.040 %,<= 0.040 %,
"Tensile Strength, Yield ",690 MPa,100000 psi,
Modulus of Elasticity ,205 GPa,29700 ksi,Typical for steel
Poissons Ratio ,0.29,0.29,Calculated
Thermal Conductivity ,46.6 W/m-K,323 BTU-in/hr-ft²-°F,Typical steel
"Chromium, Cr ",1.0 - 1.5 %,1.0 - 1.5 %,
"Manganese, Mn ",0.95 - 1.3 %,0.95 - 1.3 %,
"Nickel, Ni ",1.2 - 1.5 %,1.2 - 1.5 %,
"Silicon, Si ",0.15 - 0.35 %,0.15 - 0.35 %,
"Vanadium, V ",0.030 - 0.080 %,0.030 - 0.080 %,

File: backup_data/ASTM_A724_Carbon_Steel_Grade_B.csv
,Metric,English,Comments
Density ,7.80 g/cc,0.282 lb/in³,Typical of ASTM Steel
"Tensile Strength, Ultimate ",655 - 795 MPa,95000 - 115000 psi,
Elongation at Break ,17 %,17 %,in 50mm
Bulk Modulus ,160 GPa,23200 ksi,Typical for Steel
Shear Modulus ,80.0 GPa,11600 ksi,Typical for Steel
Electrical Resistivity ,0.0000170 ohm-cm,0.0000170 ohm-cm,Typical Carbon Steel
"CTE, linear ",12.0 µm/m-°C,6.67 µin/in-°F,Typical Carbon Steel
Thermal Conductivity ,52.0 W/m-K,361 BTU-in/hr-ft²-°F,Typical Carbon Steel
"Carbon, C ",0.20 %,0.20 %,
"Copper, Cu ",>= 0.35 %,>= 0.35 %,
"Manganese, Mn ",1.0 - 1.6 %,1.0 - 1.6 %,
"Nickel, Ni ",0.25 %,0.25 %,
"Silicon, Si ",0.50 %,0.50 %,
"Vanadium, V ",0.080 %,0.080 %,
"Tensile Strength, Yield ",515 MPa,74700 psi,
Modulus of Elasticity ,200 GPa,29000 ksi,Typical Carbon Steel
Poissons Ratio ,0.29,0.29,Typical Carbon Steel
Specific Heat Capacity ,0.470 J/g-°C,0.112 BTU/lb-°F,Typical Carbon Steel
"Chromium, Cr ",0.25 %,0.25 %,
"Iron, Fe ",97.09 %,97.09 %,as balance
"Molybdenum, Mo ",0.080 %,0.080 %,
"Phosphorous, P ",0.035 %,0.035 %,
"Sulfur, S ",0.040 %,0.040 %,

File: backup_data/Latrobe_LSS_L6_Tool_Steel_ASTM_L6.csv
,Metric,English,Comments
Specific Gravity ,7.86 g/cc,7.86 g/cc,
"Hardness, Rockwell C ",62,62,"Air Cooled from 760°C, 30 minutes"
 ,63.5,63.5,"Air Cooled from 788°C, 30 minutes"
 ,63.5,63.5,"Air Cooled from 843°C, 30 minutes"
Machinability ,75 %,75 %,1% Carbon Steel
"CTE, linear  ","11.81 µm/m-°C
@Temperature 21.0 - 149 °C","6.561 µin/in-°F
@Temperature 69.8 - 300 °F",
 ,"14.36 µm/m-°C
@Temperature 21.0 - 538 °C","7.978 µin/in-°F
@Temperature 69.8 - 1000 °F",
Processing Temperature ,719 °C,1330 °F,Critical Temperaure Ac1
"Carbon, C ",0.70 %,0.70 %,
"Iron, Fe ",96.35 %,96.35 %,
"Nickel, Ni ",1.4 %,1.4 %,
Density ,7.86 g/cc,0.284 lb/in³,
Modulus of Elasticity ,207 GPa,30000 ksi,
Charpy Impact ,1.36 J,1.00 ft-lb,V-Notch; Oil Quenched from 816°C for 4 hours; 150°C Temper Temperature
 ,4.75 J,3.50 ft-lb,V-Notch; Oil Quenched from 816°C for 4 hours; 205°C Temper Temperature
 ,6.78 J,5.00 ft-lb,V-Notch; Oil Quenched from 816°C for 4 hours; 316°C Temper Temperature
Thermal Conductivity ,34.6 W/m-K,240 BTU-in/hr-ft²-°F,
"Chromium, Cr ",0.70 %,0.70 %,
"Manganese, Mn ",0.60 %,0.60 %,
"Silicon, Si ",0.25 %,0.25 %,

File: backup_data/Latrobe_Lescalloy_HY-TUF_VAC-ARC_High_Strength_Alloy_Steel.csv
,Metric,English,Comments
Density ,7.78 g/cc,0.281 lb/in³,
"Hardness, Rockwell C ",45,45,"1"" from quench end; Jominy End Quench Hardenability"
 ,47,47,"1/2"" from quenched end; Jominy End Quench Hardenability"
 ,47,47,"1/8"" from quenched end; Jominy End Quench Hardenability"
"Tensile Strength, Yield ",1276 MPa,185100 psi,
Reduction of Area ,30 %,30 %,
"CTE, linear ","11.3 µm/m-°C
@Temperature 18.0 - 93.0 °C","6.28 µin/in-°F
@Temperature 64.4 - 199 °F",
"Carbon, C ",0.25 %,0.25 %,
"Iron, Fe ",94.4 %,94.4 %,
"Molybdenum, Mo ",0.40 %,0.40 %,
"Silicon, Si ",1.5 %,1.5 %,
"Tensile Strength, Ultimate ",1520 MPa,220000 psi,
Elongation at Break ,5.0 %,5.0 %,
Fracture Toughness ,>= 110 MPa-m½,>= 100 ksi-in½,
Thermal Conductivity ,37.49 W/m-K,260.2 BTU-in/hr-ft²-°F,
"Chromium, Cr ",0.30 %,0.30 %,
"Manganese, Mn ",1.35 %,1.35 %,
"Nickel, Ni ",1.8 %,1.8 %,

File: backup_data/Sandvik_19.12.3.LSi_Welding_wire.csv
,Metric,English,Comments
"Hardness, Vickers ",160,160,
"Tensile Strength, Yield  ","290 MPa
@Strain 0.200 %,
Temperature 400 °C","42100 psi
@Strain 0.200 %,
Temperature 752 °F",
 ,"400 MPa
@Strain 0.200 %,
Temperature 20.0 °C","58000 psi
@Strain 0.200 %,
Temperature 68.0 °F",
Reduction of Area ,68 %,68 %,
Thermal Conductivity  ,"15.0 W/m-K
@Temperature 20.0 °C","104 BTU-in/hr-ft²-°F
@Temperature 68.0 °F",
 ,"16.0 W/m-K
@Temperature 100 °C","111 BTU-in/hr-ft²-°F
@Temperature 212 °F",
 ,"19.0 W/m-K
@Temperature 300 °C","132 BTU-in/hr-ft²-°F
@Temperature 572 °F",
 ,"21.0 W/m-K
@Temperature 500 °C","146 BTU-in/hr-ft²-°F
@Temperature 932 °F",
"Carbon, C ",0.020 %,0.020 %,All Weld Metal
 ,<= 0.0250 %,<= 0.0250 %,AIM
 ,<= 0.0250 %,<= 0.0250 %,Nominal
"Manganese, Mn ",1.7 %,1.7 %,All Weld Metal
 ,1.8 %,1.8 %,AIM
 ,1.8 %,1.8 %,Nominal
"Nickel, Ni ",11.5 %,11.5 %,All Weld Metal
 ,12 %,12 %,AIM
 ,12.3 %,12.3 %,Nominal
"Phosphorous, P ",0.010 %,0.010 %,All Weld Metal
 ,<= 0.0250 %,<= 0.0250 %,AIM
 ,<= 0.0250 %,<= 0.0250 %,Nominal
"Sulfur, S ",0.013 %,0.013 %,All Weld Metal
 ,<= 0.0150 %,<= 0.0150 %,AIM
 ,<= 0.0150 %,<= 0.0150 %,Nominal
"Tensile Strength, Ultimate  ","440 MPa
@Temperature 400 °C","63800 psi
@Temperature 752 °F",
 ,"610 MPa
@Temperature 20.0 °C","88500 psi
@Temperature 68.0 °F",
Elongation at Break  ,"29 %
@Temperature 400 °C","29 %
@Temperature 752 °F",
 ,"37 %
@Temperature 20.0 °C","37 %
@Temperature 68.0 °F",
Charpy Impact  ,"50.0 J
@Temperature -196 °C","36.9 ft-lb
@Temperature -321 °F",
 ,"130 J
@Temperature 20.0 °C","95.9 ft-lb
@Temperature 68.0 °F",
"Chromium, Cr ",18.3 %,18.3 %,Nominal
 ,18.5 %,18.5 %,All Weld Metal
 ,18.5 %,18.5 %,AIM
"Molybdenum, Mo ",2.6 %,2.6 %,AIM
 ,2.6 %,2.6 %,Nominal
 ,2.6 %,2.6 %,All Weld Metal
"Nitrogen, N ",0.050 %,0.050 %,Nominal
 ,0.060 %,0.060 %,All Weld Metal
 ,<= 0.0600 %,<= 0.0600 %,AIM
"Silicon, Si ",0.90 %,0.90 %,AIM
 ,0.90 %,0.90 %,Nominal
 ,0.90 %,0.90 %,All Weld Metal

File: backup_data/Sandvik_Sanicro_60_Welding_wire.csv
,Metric,English,Comments
Density ,8.30 g/cc,0.300 lb/in³,
"Hardness, Vickers ",220,220,
"Tensile Strength, Yield ","430 MPa
@Strain 0.200 %","62400 psi
@Strain 0.200 %",
Reduction of Area ,51 %,51 %,
"CTE, linear ","12.0 µm/m-°C
@Temperature 20.0 - 400 °C","6.67 µin/in-°F
@Temperature 68.0 - 752 °F",
"Carbon, C ",<= 0.0300 %,<= 0.0300 %,Filler metal
 ,<= 0.0300 %,<= 0.0300 %,All-weld metal
"Iron, Fe ",0.50 %,0.50 %,All-weld metal
 ,<= 1.00 %,<= 1.00 %,Filler metal
"Molybdenum, Mo ",9.0 %,9.0 %,Filler metal
 ,9.0 %,9.0 %,All-weld metal
"Niobium, Nb (Columbium, Cb) ",3.4 %,3.4 %,All-weld metal
 ,3.5 %,3.5 %,Filler metal
"Silicon, Si ",0.20 %,0.20 %,Filler metal
 ,0.20 %,0.20 %,All-weld metal
"Tensile Strength, Ultimate ",770 MPa,112000 psi,
Elongation at Break ,42 %,42 %,
Charpy Impact  ,"70.0 J
@Temperature -196 °C","51.6 ft-lb
@Temperature -321 °F",
 ,"150 J
@Temperature 20.0 °C","111 ft-lb
@Temperature 68.0 °F",
Thermal Conductivity  ,"15.0 W/m-K
@Temperature 20.0 °C","104 BTU-in/hr-ft²-°F
@Temperature 68.0 °F",
 ,"16.0 W/m-K
@Temperature 100 °C","111 BTU-in/hr-ft²-°F
@Temperature 212 °F",
 ,"18.0 W/m-K
@Temperature 300 °C","125 BTU-in/hr-ft²-°F
@Temperature 572 °F",
 ,"22.0 W/m-K
@Temperature 500 °C","153 BTU-in/hr-ft²-°F
@Temperature 932 °F",
 ,"25.0 W/m-K
@Temperature 700 °C","174 BTU-in/hr-ft²-°F
@Temperature 1290 °F",
"Chromium, Cr ",22 %,22 %,Filler metal
 ,22 %,22 %,All-weld metal
"Manganese, Mn ",0.20 %,0.20 %,Filler metal
 ,0.20 %,0.20 %,All-weld metal
"Nickel, Ni ",>= 60.0 %,>= 60.0 %,Filler metal
 ,60 %,60 %,All-weld metal
"Phosphorous, P ",<= 0.0150 %,<= 0.0150 %,Filler metal
 ,<= 0.0150 %,<= 0.0150 %,All-weld metal
"Sulfur, S ",<= 0.0100 %,<= 0.0100 %,Filler metal
 ,<= 0.0100 %,<= 0.0100 %,All-weld metal

File: backup_data/Sandvik_Sanicro_72HP_Welding_strip.csv
,Metric,English,Comments
"Carbon, C ",<= 0.0300 %,<= 0.0300 %,Strip electrode
 ,<= 0.0300 %,<= 0.0300 %,Overlay
"Iron, Fe ",<= 1.00 %,<= 1.00 %,Strip electrode
 ,<= 1.50 %,<= 1.50 %,Overlay
"Nickel, Ni ",>= 70.0 %,>= 70.0 %,Overlay
 ,72 %,72 %,Strip electrode
"Phosphorous, P ",<= 0.0100 %,<= 0.0100 %,Strip electrode
"Sulfur, S ",<= 0.0100 %,<= 0.0100 %,Strip electrode
"Chromium, Cr ",19.0 - 20.0 %,19.0 - 20.0 %,Overlay
 ,20 %,20 %,Strip electrode
"Manganese, Mn ",3.0 %,3.0 %,Strip electrode
"Niobium, Nb (Columbium, Cb) ",2.00 - 2.50 %,2.00 - 2.50 %,Overlay
 ,2.6 %,2.6 %,Strip electrode
"Silicon, Si ",0.10 %,0.10 %,Strip electrode
