Repository: raymond-yiqunwang/DATA_SCI423_proj

File: backups/scrape_backup/data_raw/Sandvik_20.25.5.LCuR_Covered_electrodes.csv
,Metric,English,Comments
"Tensile Strength, Ultimate ",550 MPa,79800 psi,
Elongation at Break ,35 %,35 %,
"Carbon, C ",<= 0.0250 %,<= 0.0250 %,
"Copper, Cu ",1.5 %,1.5 %,
"Molybdenum, Mo ",4.7 %,4.7 %,
"Phosphorous, P ",<= 0.0250 %,<= 0.0250 %,
"Sulfur, S ",<= 0.0200 %,<= 0.0200 %,
"Tensile Strength, Yield ","350 MPa
@Strain 0.200 %","50800 psi
@Strain 0.200 %",
Charpy Impact ,65.0 J,47.9 ft-lb,
"Chromium, Cr ",20 %,20 %,
"Manganese, Mn ",1.0 %,1.0 %,
"Nickel, Ni ",25 %,25 %,
"Silicon, Si ",0.90 %,0.90 %,

File: backups/scrape_backup/data_raw/Sandvik_22.9.3.LB_Covered_electrodes.csv
,Metric,English,Comments
"Tensile Strength, Ultimate ",730 MPa,106000 psi,
Elongation at Break ,25 %,25 %,
"Maximum Service Temperature, Air ",280 °C,536 °F,
"Carbon, C ",<= 0.0400 %,<= 0.0400 %,
"Manganese, Mn ",1.0 %,1.0 %,
"Nickel, Ni ",9.0 %,9.0 %,
"Phosphorous, P ",<= 0.0300 %,<= 0.0300 %,
"Sulfur, S ",<= 0.0250 %,<= 0.0250 %,
"Tensile Strength, Yield ","510 MPa
@Strain 0.200 %","74000 psi
@Strain 0.200 %",
Charpy Impact  ,"75.0 J
@Temperature -40.0 °C","55.3 ft-lb
@Temperature -40.0 °F",
 ,"93.0 J
@Temperature 20.0 °C","68.6 ft-lb
@Temperature 68.0 °F",
"Chromium, Cr ",23 %,23 %,
"Molybdenum, Mo ",3.0 %,3.0 %,
"Nitrogen, N ",0.15 %,0.15 %,
"Silicon, Si ",0.50 %,0.50 %,

File: backups/scrape_backup/data_raw/Sandvik_25.10.4.L_T1_Flux_Cored_Wire_Electrodes.csv
,Metric,English,Comments
"Tensile Strength, Ultimate ",900 MPa,131000 psi,"Rm, Using Ar 75%/CO2 25%"
Elongation at Break ,25 %,25 %,Using Ar 75%/CO2 25%
"Carbon, C ",0.030 %,0.030 %,
"Manganese, Mn ",0.90 %,0.90 %,
"Nickel, Ni ",0.25 %,0.25 %,
"Tensile Strength, Yield ","690 MPa
@Strain 0.200 %","100000 psi
@Strain 0.200 %",Using Ar 75%/CO2 25%
Charpy Impact ,"43.0 J
@Temperature -20.0 °C","31.7 ft-lb
@Temperature -4.00 °F",Using Ar 75%/CO2 25%
"Chromium, Cr ",25 %,25 %,
"Molybdenum, Mo ",4.0 %,4.0 %,
"Silicon, Si ",0.60 %,0.60 %,
