Repository: raymond-yiqunwang/DATA_SCI423_proj

File: backups/scrape_backup/data_raw/AISI_8650H_Steel_oil_quenched_800C_1470F_650C_1200F_temper_round.csv
,Metric,English,Comments
Density ,7.85 g/cc,0.284 lb/in³,
"Hardness, Brinell  ","241
@Diameter 102 mm","241
@Diameter 4.00 in",
 ,"277
@Diameter 50.8 mm","277
@Diameter 2.00 in",
 ,"285
@Diameter 25.4 mm","285
@Diameter 1.00 in",
 ,"293
@Diameter 12.7 mm","293
@Diameter 0.500 in",
"Hardness, Rockwell B  ","97
@Diameter 102 mm","97
@Diameter 4.00 in",Converted from Brinell
 ,"99
@Diameter 12.7 mm","99
@Diameter 0.500 in",Converted from Brinell
 ,"99
@Diameter 25.4 mm","99
@Diameter 1.00 in",Converted from Brinell
 ,"99
@Diameter 50.8 mm","99
@Diameter 2.00 in",Converted from Brinell
"Hardness, Vickers  ","254
@Diameter 102 mm","254
@Diameter 4.00 in",Converted from Brinell
 ,"292
@Diameter 50.8 mm","292
@Diameter 2.00 in",Converted from Brinell
 ,"301
@Diameter 25.4 mm","301
@Diameter 1.00 in",Converted from Brinell
 ,"309
@Diameter 12.7 mm","309
@Diameter 0.500 in",Converted from Brinell
"Tensile Strength, Yield  ","650 MPa
@Diameter 102 mm","94300 psi
@Diameter 4.00 in",
 ,"834 MPa
@Diameter 50.8 mm","121000 psi
@Diameter 2.00 in",
 ,"910 MPa
@Diameter 25.4 mm","132000 psi
@Diameter 1.00 in",
 ,"945 MPa
@Diameter 12.7 mm","137000 psi
@Diameter 0.500 in",
Modulus of Elasticity ,205 GPa,29700 ksi,Typical for steel
Poissons Ratio ,0.29,0.29,Calculated
Shear Modulus ,80.0 GPa,11600 ksi,Typical for steel.
Electrical Resistivity ,0.0000234 ohm-cm,0.0000234 ohm-cm,Typical steel
Specific Heat Capacity ,0.475 J/g-°C,0.114 BTU/lb-°F,Typical steel
"Carbon, C ",0.47 - 0.54 %,0.47 - 0.54 %,
"Iron, Fe ",96.33 - 97.83 %,96.33 - 97.83 %,As remainder
"Molybdenum, Mo ",0.15 - 0.25 %,0.15 - 0.25 %,
"Phosphorous, P ",<= 0.035 %,<= 0.035 %,
"Sulfur, S ",<= 0.045 %,<= 0.045 %,
"Hardness, Knoop  ","265
@Diameter 102 mm","265
@Diameter 4.00 in",Converted from Brinell
 ,"302
@Diameter 50.8 mm","302
@Diameter 2.00 in",Converted from Brinell
 ,"311
@Diameter 25.4 mm","311
@Diameter 1.00 in",Converted from Brinell
 ,"319
@Diameter 12.7 mm","319
@Diameter 0.500 in",Converted from Brinell
"Hardness, Rockwell C  ","22
@Diameter 102 mm","22
@Diameter 4.00 in",Converted from Brinell
 ,"28
@Diameter 50.8 mm","28
@Diameter 2.00 in",Converted from Brinell
 ,"30
@Diameter 25.4 mm","30
@Diameter 1.00 in",Converted from Brinell
 ,"31
@Diameter 12.7 mm","31
@Diameter 0.500 in",Converted from Brinell
"Tensile Strength, Ultimate  ","841 MPa
@Diameter 102 mm","122000 psi
@Diameter 4.00 in",
 ,"931 MPa
@Diameter 50.8 mm","135000 psi
@Diameter 2.00 in",
 ,"972 MPa
@Diameter 25.4 mm","141000 psi
@Diameter 1.00 in",
 ,"1020 MPa
@Diameter 12.7 mm","148000 psi
@Diameter 0.500 in",
Elongation at Break  ,"18.5 %
@Diameter 12.7 mm","18.5 %
@Diameter 0.500 in",in 50 mm
 ,"19.5 %
@Diameter 25.4 mm","19.5 %
@Diameter 1.00 in",in 50 mm
 ,"21.2 %
@Diameter 50.8 mm","21.2 %
@Diameter 2.00 in",in 50 mm
 ,"22.5 %
@Diameter 102 mm","22.5 %
@Diameter 4.00 in",in 50 mm
Bulk Modulus ,160 GPa,23200 ksi,Typical for steel.
Machinability ,60 %,60 %,annealed and cold drawn. Based on 100% machinability for AISI 1212 steel.
Thermal Conductivity ,46.6 W/m-K,323 BTU-in/hr-ft²-°F,Typical steel
"Chromium, Cr ",0.35 - 0.65 %,0.35 - 0.65 %,
"Manganese, Mn ",0.70 - 1.05 %,0.70 - 1.05 %,
"Nickel, Ni ",0.35 - 0.75 %,0.35 - 0.75 %,
"Silicon, Si ",0.15 - 0.35 %,0.15 - 0.35 %,

File: backups/scrape_backup/data_raw/AISI_E4340_H_Steel_oil_quenched_845C_650C_1200F_temper.csv
,Metric,English,Comments
Density ,7.85 g/cc,0.284 lb/in³,
"Tensile Strength, Ultimate ",1005 MPa,145800 psi,
 ,"1435 MPa
@Temperature -195 °C","208100 psi
@Temperature -319 °F",
Elongation at Break ,20 %,20 %,in 50 mm
Modulus of Elasticity ,213 GPa,30900 ksi,
 ,"219 GPa
@Temperature -195 °C","31800 ksi
@Temperature -319 °F",
Poissons Ratio ,0.30,0.30,Calculated
Machinability ,50 %,50 %,annealed and cold drawn. Based on 100% machinability for AISI 1212 steel.
Electrical Resistivity  ,"0.0000248 ohm-cm
@Temperature 20.0 °C","0.0000248 ohm-cm
@Temperature 68.0 °F",
 ,"0.0000298 ohm-cm
@Temperature 100 °C","0.0000298 ohm-cm
@Temperature 212 °F",
 ,"0.0000552 ohm-cm
@Temperature 400 °C","0.0000552 ohm-cm
@Temperature 752 °F",
 ,"0.0000797 ohm-cm
@Temperature 600 °C","0.0000797 ohm-cm
@Temperature 1110 °F",
"CTE, linear  ","11.3 µm/m-°C
@Temperature -70.0 - 20.0 °C","6.28 µin/in-°F
@Temperature -94.0 - 68.0 °F","Austenitized 870°C (1600°F), 545°C (1010°F) temper for 2 hrs."
 ,"12.4 µm/m-°C
@Temperature 21.0 - 260 °C","6.89 µin/in-°F
@Temperature 69.8 - 500 °F","Austenitized 870°C (1600°F), 545°C (1010°F) temper for 2 hrs."
 ,"13.7 µm/m-°C
@Temperature 500 °C","7.61 µin/in-°F
@Temperature 932 °F","austenitized at 870°C (1600°F), 545°C (1010°F) temper for 2 hours"
Thermal Conductivity ,44.5 W/m-K,309 BTU-in/hr-ft²-°F,Typical steel
"Carbon, C ",0.37 - 0.44 %,0.37 - 0.44 %,
"Iron, Fe ",95.015 - 96.48 %,95.015 - 96.48 %,As remainder
"Molybdenum, Mo ",0.20 - 0.30 %,0.20 - 0.30 %,
"Phosphorous, P ",<= 0.025 %,<= 0.025 %,
"Sulfur, S ",<= 0.020 %,<= 0.020 %,
"Tensile Strength, Yield ",938 MPa,136000 psi,
 ,"1380 MPa
@Temperature -195 °C","200000 psi
@Temperature -319 °F",
Reduction of Area ,60 %,60 %,
 ,"44 %
@Temperature -195 °C","44 %
@Temperature -319 °F",
Bulk Modulus ,160 GPa,23200 ksi,Typical for steel.
Fatigue Strength ,138 MPa,20000 psi,Notched Limit
 ,510 MPa,74000 psi,Unnotched Limit
 ,"138 MPa
@Temperature -195 °C","20000 psi
@Temperature -319 °F",Notched Limit
 ,"800 MPa
@Temperature -195 °C","116000 psi
@Temperature -319 °F",Unnotched Limit
Shear Modulus ,82.0 GPa,11900 ksi,Estimated from elastic modulus
 ,"84.0 GPa
@Temperature -195 °C","12200 ksi
@Temperature -319 °F",Estimated from elastic modulus
Specific Heat Capacity ,0.475 J/g-°C,0.114 BTU/lb-°F,Typical 4000 series steel
"Chromium, Cr ",0.65 - 0.95 %,0.65 - 0.95 %,
"Manganese, Mn ",0.60 - 0.95 %,0.60 - 0.95 %,
"Nickel, Ni ",1.55 - 2.0 %,1.55 - 2.0 %,
"Silicon, Si ",0.15 - 0.30 %,0.15 - 0.30 %,

File: backups/scrape_backup/data_raw/AISI_E9310H_Steel_normalized_at_890C_1635F_13_mm_0.5_in._round.csv
,Metric,English,Comments
Density ,7.85 g/cc,0.284 lb/in³,
"Hardness, Brinell ",285,285,
"Hardness, Rockwell B ",99,99,Converted from Brinell
"Hardness, Vickers ",301,301,Converted from Brinell hardness value.
"Tensile Strength, Yield ",605 MPa,87700 psi,
Modulus of Elasticity ,200 GPa,29000 ksi,Typical for steel
Poissons Ratio ,0.29,0.29,Calculated
Shear Modulus ,80.0 GPa,11600 ksi,Typical for steel
Electrical Resistivity ,0.0000174 ohm-cm,0.0000174 ohm-cm,Estimated
"CTE, linear  ","11.5 µm/m-°C
@Temperature 20.0 °C","6.39 µin/in-°F
@Temperature 68.0 °F",Estimated
 ,"12.2 µm/m-°C
@Temperature 250 °C","6.78 µin/in-°F
@Temperature 482 °F",Estimated
 ,"13.9 µm/m-°C
@Temperature 500 °C","7.72 µin/in-°F
@Temperature 932 °F",Estimated
 ,"14.7 µm/m-°C
@Temperature 1000 °C","8.17 µin/in-°F
@Temperature 1830 °F",Estimated
Thermal Conductivity ,51.9 W/m-K,360 BTU-in/hr-ft²-°F,Typical steel
"Carbon, C ",0.070 - 0.13 %,0.070 - 0.13 %,
"Iron, Fe ",93.67 - 95.35 %,93.67 - 95.35 %,As remainder
"Molybdenum, Mo ",0.080 - 0.15 %,0.080 - 0.15 %,
"Silicon, Si ",0.15 - 0.30 %,0.15 - 0.30 %,
"Hardness, Knoop ",311,311,Converted from Brinell
"Hardness, Rockwell C ",30,30,Converted from Brinell hardness value.
"Tensile Strength, Ultimate ",917 MPa,133000 psi,
Elongation at Break ,20 %,20 %,in 50 mm
Bulk Modulus ,160 GPa,23200 ksi,Typical for steel.
Machinability ,50 %,50 %,hot rolled and cold drawn. Based on 100% machinability for AISI 1212 steel.
Specific Heat Capacity ,0.472 J/g-°C,0.113 BTU/lb-°F,Estimated
"Chromium, Cr ",1.0 - 1.45 %,1.0 - 1.45 %,
"Manganese, Mn ",0.40 - 0.70 %,0.40 - 0.70 %,
"Nickel, Ni ",2.95 - 3.55 %,2.95 - 3.55 %,
"Sulfur, S ",<= 0.050 %,<= 0.050 %,

File: backups/scrape_backup/data_raw/ASTM_A514_Steel_grade_P_plate_thickness_19_-_64_mm.csv
,Metric,English,Comments
Density ,7.85 g/cc,0.284 lb/in³,
"Tensile Strength, Ultimate ",828 MPa,120000 psi,
Elongation at Break ,18 %,18 %,
Bulk Modulus ,160 GPa,23200 ksi,Typical for steel.
Shear Modulus ,80.0 GPa,11600 ksi,Typical for steel.
Specific Heat Capacity ,0.452 J/g-°C,0.108 BTU/lb-°F,
"Boron, B ",0.0010 - 0.0050 %,0.0010 - 0.0050 %,
"Chromium, Cr ",0.85 - 1.2 %,0.85 - 1.2 %,
"Manganese, Mn ",0.45 - 0.70 %,0.45 - 0.70 %,
"Nickel, Ni ",1.2 - 1.5 %,1.2 - 1.5 %,
"Silicon, Si ",0.20 - 0.35 %,0.20 - 0.35 %,
"Tensile Strength, Yield ",690 MPa,100000 psi,
Modulus of Elasticity ,205 GPa,29700 ksi,Typical for steel
Poissons Ratio ,0.29,0.29,Calculated
Thermal Conductivity ,46.6 W/m-K,323 BTU-in/hr-ft²-°F,Typical steel
"Carbon, C ",0.12 - 0.21 %,0.12 - 0.21 %,
"Iron, Fe ",96 %,96 %,as balance
"Molybdenum, Mo ",0.45 - 0.60 %,0.45 - 0.60 %,
"Phosphorous, P ",<= 0.035 %,<= 0.035 %,
"Sulfur, S ",<= 0.040 %,<= 0.040 %,

File: backups/scrape_backup/data_raw/Assab_Steels_705M_Machinery_Steel.csv
,Metric,English,Comments
"Hardness, Brinell ",240,240,700°C tempering temperature. Quenching in oil ø 120. Test piece hardened by oil quenching from 850°C.
 ,275 - 335,275 - 335,Hardness supplied approx.
 ,320,320,500°C tempering temperature. Quenching in oil ø 120. Test piece hardened by oil quenching from 850°C.
Tensile Strength at Break ,790 MPa,115000 psi,Rm. 700°C tempering temperature. Quenching in oil ø 120. Test piece hardened by oil quenching from 850°C.
 ,1100 MPa,160000 psi,Rm. 500°C tempering temperature. Quenching in oil ø 120. Test piece hardened by oil quenching from 850°C.
"Tensile Strength, Yield ",690 MPa,100000 psi,Re. 700°C tempering temperature. Quenching in oil ø 120. Test piece hardened by oil quenching from 850°C.
 ,700 MPa,102000 psi,min. Re.
 ,975 MPa,141000 psi,Re. 500°C tempering temperature. Quenching in oil ø 120. Test piece hardened by oil quenching from 850°C.
Reduction of Area ,42.5 %,42.5 %,500°C tempering temperature. Quenching in oil ø 120. Test piece hardened by oil quenching from 850°C.
 ,>= 45 %,>= 45 %,
 ,63 %,63 %,700°C tempering temperature. Quenching in oil ø 120. Test piece hardened by oil quenching from 850°C.
"Carbon, C ",0.36 %,0.36 %,
"Iron, Fe ",95.69 %,95.69 %,
"Molybdenum, Mo ",0.20 %,0.20 %,
"Silicon, Si ",0.25 %,0.25 %,
"Hardness, Rockwell C ",40,40,tempering temperature 500°C. Hardened by oil quenching.
 ,43 - 55,43 - 55,30 mm from the quenched end.
 ,50,50,tempering temperature 200°C. Hardened by oil quenching.
 ,49 - 58,49 - 58,10 mm from the quenched end.
"Tensile Strength, Ultimate ",900 - 1100 MPa,131000 - 160000 psi,Rm
Elongation at Break ,>= 12 %,>= 12 %,
 ,13 %,13 %,5XD. 500°C tempering temperature. Quenching in oil ø 120. Test piece hardened by oil quenching from 850°C.
 ,20 %,20 %,5XD. 700°C tempering temperature. Quenching in oil ø 120. Test piece hardened by oil quenching from 850°C.
Impact Test ,>= 20.0 J,>= 14.8 ft-lb,
"Chromium, Cr ",1.4 %,1.4 %,
"Manganese, Mn ",0.70 %,0.70 %,
"Nickel, Ni ",1.4 %,1.4 %,

File: backups/scrape_backup/data_raw/HY-100_Steel.csv
,Metric,English,Comments
Density ,7.87 g/cc,0.284 lb/in³,Typical of steel
"Tensile Strength, Yield ",>= 689 MPa,>= 100000 psi,
Poissons Ratio ,0.28,0.28,Calculated
"Carbon, C ",0.12 - 0.20 %,0.12 - 0.20 %,
"Copper, Cu ",<= 0.25 %,<= 0.25 %,
"Manganese, Mn ",0.10 - 0.40 %,0.10 - 0.40 %,
"Nickel, Ni ",2.25 - 3.5 %,2.25 - 3.5 %,
"Silicon, Si ",0.15 - 0.35 %,0.15 - 0.35 %,
"Titanium, Ti ",<= 0.020 %,<= 0.020 %,
Modulus of Elasticity ,205 GPa,29700 ksi,Typical of steel
Shear Modulus ,80.0 GPa,11600 ksi,Typical of steel
"Chromium, Cr ",1.0 - 1.8 %,1.0 - 1.8 %,
"Iron, Fe ",92.8 - 96.2 %,92.8 - 96.2 %,As Balance
"Molybdenum, Mo ",0.20 - 0.60 %,0.20 - 0.60 %,
"Phosphorous, P ",<= 0.025 %,<= 0.025 %,
"Sulfur, S ",<= 0.025 %,<= 0.025 %,
"Vanadium, V ",<= 0.030 %,<= 0.030 %,

File: backups/scrape_backup/data_raw/Overview_of_materials_for_Medium_Alloy_Steel.csv
,Metric,English,Comments
Density ,6.60 - 7.86 g/cc,0.238 - 0.284 lb/in³,Average value: 7.76 g/cc Grade Count:24
"Hardness, Knoop ",228 - 682,228 - 682,Average value: 491 Grade Count:8
"Hardness, Vickers ",219 - 661,219 - 661,Average value: 474 Grade Count:8
"Tensile Strength, Yield ",203 - 2000 MPa,29500 - 290000 psi,Average value: 805 MPa Grade Count:21
Modulus of Elasticity ,200 - 207 GPa,29000 - 30000 ksi,Average value: 201 GPa Grade Count:14
Poissons Ratio ,0.29,0.29,Average value: 0.290 Grade Count:11
Electrical Resistivity ,0.0000170 - 0.0000650 ohm-cm,0.0000170 - 0.0000650 ohm-cm,Average value: 0.0000210 ohm-cm Grade Count:12
"CTE, linear ",10.6 - 14.7 µm/m-°C,5.89 - 8.17 µin/in-°F,Average value: 12.3 µm/m-°C Grade Count:22
Thermal Conductivity ,52.0 W/m-K,361 BTU-in/hr-ft²-°F,Average value: 52.0 W/m-K Grade Count:11
Processing Temperature ,175 - 955 °C,347 - 1750 °F,Average value: 631 °C Grade Count:10
"Carbon, C ",0.0600 - 1.00 %,0.0600 - 1.00 %,Average value: 0.359 % Grade Count:27
"Iron, Fe ",84.0 - 97.6 %,84.0 - 97.6 %,Average value: 93.0 % Grade Count:27
"Molybdenum, Mo ",0.300 - 1.30 %,0.300 - 1.30 %,Average value: 0.674 % Grade Count:23
"Phosphorous, P ",0.0200 - 0.0400 %,0.0200 - 0.0400 %,Average value: 0.0308 % Grade Count:19
"Sulfur, S ",0.0100 - 0.0400 %,0.0100 - 0.0400 %,Average value: 0.0300 % Grade Count:19
Particle Size ,6.70 - 12.0 µm,6.70 - 12.0 µm,Average value: 9.27 µm Grade Count:4
"Hardness, Rockwell C ",15.0 - 70.0,15.0 - 70.0,Average value: 49.1 Grade Count:11
"Tensile Strength, Ultimate ",372 - 2310 MPa,54000 - 335000 psi,Average value: 1060 MPa Grade Count:21
Elongation at Break ,7.00 - 30.0 %,7.00 - 30.0 %,Average value: 17.7 % Grade Count:20
Bulk Modulus ,160 GPa,23200 ksi,Average value: 160 GPa Grade Count:19
Shear Modulus ,80.0 GPa,11600 ksi,Average value: 80.0 GPa Grade Count:19
Specific Heat Capacity ,0.470 J/g-°C,0.112 BTU/lb-°F,Average value: 0.470 J/g-°C Grade Count:11
Annealing Temperature ,760 - 815 °C,1400 - 1500 °F,Average value: 787 °C Grade Count:8
"Chromium, Cr ",0.350 - 14.0 %,0.350 - 14.0 %,Average value: 4.93 % Grade Count:16
"Manganese, Mn ",0.250 - 2.00 %,0.250 - 2.00 %,Average value: 0.600 % Grade Count:26
"Nickel, Ni ",0.300 - 9.50 %,0.300 - 9.50 %,Average value: 4.07 % Grade Count:9
"Silicon, Si ",0.150 - 2.00 %,0.150 - 2.00 %,Average value: 0.898 % Grade Count:26
"Vanadium, V ",0.180 - 0.500 %,0.180 - 0.500 %,Average value: 0.398 % Grade Count:15

File: backups/scrape_backup/data_raw/Sandvik_19.9.L_Welding_wire.csv
,Metric,English,Comments
Density ,7.90 g/cc,0.285 lb/in³,
"Hardness, Vickers ",160,160,
"Tensile Strength, Yield ",390 MPa,56600 psi,SAW typical for non heat treated weld metal using flux 15W
 ,"290 MPa
@Strain 0.200 %,
Temperature 400 °C","42100 psi
@Strain 0.200 %,
Temperature 752 °F",
 ,"390 MPa
@Strain 0.200 %,
Temperature 20.0 °C","56600 psi
@Strain 0.200 %,
Temperature 68.0 °F",
Reduction of Area ,56 %,56 %,
"CTE, linear ","18.0 µm/m-°C
@Temperature 20.0 - 400 °C","10.0 µin/in-°F
@Temperature 68.0 - 752 °F",
"Maximum Service Temperature, Air ",350 °C,662 °F,
"Carbon, C ",0.020 %,0.020 %,MIG
 ,0.020 %,0.020 %,SAW
 ,<= 0.0250 %,<= 0.0250 %,Aim
"Cobalt, Co ",<= 0.200 %,<= 0.200 %,AIM
"Manganese, Mn ",1.2 %,1.2 %,SAW
 ,1.7 %,1.7 %,MIG
 ,1.8 %,1.8 %,Aim
"Nickel, Ni ",10 %,10 %,Aim
 ,10 %,10 %,MIG
 ,10 %,10 %,SAW
"Phosphorous, P ",0.020 %,0.020 %,MIG
 ,0.025 %,0.025 %,SAW
 ,<= 0.0250 %,<= 0.0250 %,Aim
"Sulfur, S ",<= 0.0150 %,<= 0.0150 %,Aim
 ,0.020 %,0.020 %,MIG
 ,0.025 %,0.025 %,SAW
"Tensile Strength, Ultimate ",560 MPa,81200 psi,SAW typical for non heat treated weld metal using flux 15W
 ,"440 MPa
@Temperature 400 °C","63800 psi
@Temperature 752 °F",
 ,"600 MPa
@Temperature 20.0 °C","87000 psi
@Temperature 68.0 °F",
Elongation at Break ,35 %,35 %,SAW typical for non heat treated weld metal using flux 15W
 ,"25 %
@Temperature 400 °C","25 %
@Temperature 752 °F",
 ,"35 %
@Temperature 20.0 °C","35 %
@Temperature 68.0 °F",
Charpy Impact ,90.0 J,66.4 ft-lb,SAW typical for non heat treated weld metal using flux 15W
 ,"60.0 J
@Temperature -196 °C","44.3 ft-lb
@Temperature -321 °F",
 ,"135 J
@Temperature 20.0 °C","99.6 ft-lb
@Temperature 68.0 °F",
Thermal Conductivity  ,"15.0 W/m-K
@Temperature 20.0 °C","104 BTU-in/hr-ft²-°F
@Temperature 68.0 °F",
 ,"16.0 W/m-K
@Temperature 100 °C","111 BTU-in/hr-ft²-°F
@Temperature 212 °F",
 ,"19.0 W/m-K
@Temperature 300 °C","132 BTU-in/hr-ft²-°F
@Temperature 572 °F",
 ,"21.0 W/m-K
@Temperature 500 °C","146 BTU-in/hr-ft²-°F
@Temperature 932 °F",
"Chromium, Cr ",19.5 %,19.5 %,SAW
 ,20 %,20 %,Aim
 ,20 %,20 %,MIG
"Copper, Cu ",<= 0.200 %,<= 0.200 %,AIM
"Molybdenum, Mo ",<= 0.500 %,<= 0.500 %,Aim
"Nitrogen, N ",0.050 %,0.050 %,MIG
 ,0.050 %,0.050 %,SAW
 ,<= 0.0600 %,<= 0.0600 %,Aim
"Silicon, Si ",0.30 %,0.30 %,MIG
 ,0.40 %,0.40 %,Aim
 ,0.60 %,0.60 %,SAW

File: backups/scrape_backup/data_raw/Sandvik_24.16.3.L_Welding_wire.csv
,Metric,English,Comments
"Tensile Strength, Ultimate ",650 MPa,94300 psi,
Elongation at Break ,30 %,30 %,
Charpy Impact ,70.0 J,51.6 ft-lb,
"Carbon, C ",<= 0.0200 %,<= 0.0200 %,Filler metal
 ,<= 0.0200 %,<= 0.0200 %,All-weld metal
"Manganese, Mn ",1.5 %,1.5 %,Filler metal
 ,1.6 %,1.6 %,All-weld metal
"Nickel, Ni ",17 %,17 %,Filler metal
 ,17 %,17 %,All-weld metal
"Phosphorous, P ",<= 0.0250 %,<= 0.0250 %,Filler metal
 ,<= 0.0250 %,<= 0.0250 %,All-weld metal
"Sulfur, S ",<= 0.0150 %,<= 0.0150 %,Filler metal
 ,<= 0.0150 %,<= 0.0150 %,All-weld metal
"Tensile Strength, Yield ","450 MPa
@Strain 0.200 %","65300 psi
@Strain 0.200 %",
Reduction of Area ,60 %,60 %,
"Chromium, Cr ",24 %,24 %,All-weld metal
 ,24.5 %,24.5 %,Filler metal
"Molybdenum, Mo ",2.8 %,2.8 %,Filler metal
 ,2.8 %,2.8 %,All-weld metal
"Nitrogen, N ",0.12 %,0.12 %,All-weld metal
 ,0.13 %,0.13 %,Filler metal
"Silicon, Si ",0.40 %,0.40 %,Filler metal
 ,0.40 %,0.40 %,All-weld metal

File: backups/scrape_backup/data_raw/Sandvik_25.20.L_Welding_wire.csv
,Metric,English,Comments
Density ,8.00 g/cc,0.289 lb/in³,
"Hardness, Vickers ",150,150,
"Tensile Strength, Yield ","280 MPa
@Strain 0.200 %","40600 psi
@Strain 0.200 %",
Reduction of Area ,57 %,57 %,
"CTE, linear ","16.7 µm/m-°C
@Temperature 20.0 - 400 °C","9.28 µin/in-°F
@Temperature 68.0 - 752 °F",
"Carbon, C ",<= 0.0200 %,<= 0.0200 %,Filler metal
 ,<= 0.0200 %,<= 0.0200 %,All-weld metal
"Cobalt, Co ",<= 0.200 %,<= 0.200 %,Filler metal
"Manganese, Mn ",1.6 %,1.6 %,All-weld metal
 ,1.8 %,1.8 %,Filler metal
"Nickel, Ni ",20 %,20 %,Filler metal
 ,20 %,20 %,All-weld metal
"Silicon, Si ",0.20 %,0.20 %,Filler metal
 ,0.20 %,0.20 %,All-weld metal
"Tensile Strength, Ultimate ",590 MPa,85600 psi,
Elongation at Break ,37 %,37 %,
Charpy Impact ,"150 J
@Temperature -196 °C","111 ft-lb
@Temperature -321 °F",
Thermal Conductivity  ,"14.0 W/m-K
@Temperature 20.0 °C","97.2 BTU-in/hr-ft²-°F
@Temperature 68.0 °F",
 ,"15.0 W/m-K
@Temperature 100 °C","104 BTU-in/hr-ft²-°F
@Temperature 212 °F",
 ,"17.0 W/m-K
@Temperature 300 °C","118 BTU-in/hr-ft²-°F
@Temperature 572 °F",
 ,"19.0 W/m-K
@Temperature 500 °C","132 BTU-in/hr-ft²-°F
@Temperature 932 °F",
"Chromium, Cr ",24 %,24 %,Filler metal
 ,24 %,24 %,All-weld metal
"Copper, Cu ",<= 0.100 %,<= 0.100 %,Filler metal
"Molybdenum, Mo ",<= 0.300 %,<= 0.300 %,Filler metal
"Phosphorous, P ",<= 0.0200 %,<= 0.0200 %,Filler metal
 ,<= 0.0200 %,<= 0.0200 %,All-weld metal
"Sulfur, S ",<= 0.0150 %,<= 0.0150 %,Filler metal
 ,<= 0.0150 %,<= 0.0150 %,All-weld metal

File: backups/scrape_backup/data_raw/Sandvik_Sanicro_53_Welding_wire.csv
,Metric,English,Comments
"Hardness, Vickers ",260,260,
"Tensile Strength, Yield ","510 MPa
@Strain 0.200 %","74000 psi
@Strain 0.200 %",
Reduction of Area ,42 %,42 %,
"Aluminum, Al ",1.0 %,1.0 %,Filler metal
"Chromium, Cr ",22.5 %,22.5 %,Filler metal
 ,22.5 %,22.5 %,All-weld metal
"Iron, Fe ",0.50 %,0.50 %,All-weld metal
 ,<= 1.00 %,<= 1.00 %,Filler metal
"Molybdenum, Mo ",9.0 %,9.0 %,Filler metal
 ,9.0 %,9.0 %,All-weld metal
"Phosphorous, P ",<= 0.0100 %,<= 0.0100 %,Filler metal
"Sulfur, S ",<= 0.0100 %,<= 0.0100 %,Filler metal
"Tungsten, W ",<= 0.100 %,<= 0.100 %,All-weld metal
 ,<= 0.500 %,<= 0.500 %,Filler metal
"Tensile Strength, Ultimate ",770 MPa,112000 psi,
Elongation at Break ,37 %,37 %,
Charpy Impact  ,"105 J
@Temperature -196 °C","77.4 ft-lb
@Temperature -321 °F",
 ,"130 J
@Temperature 20.0 °C","95.9 ft-lb
@Temperature 68.0 °F",
"Carbon, C ",0.060 %,0.060 %,All-weld metal
 ,0.080 %,0.080 %,Filler metal
"Cobalt, Co ",11.5 %,11.5 %,All-weld metal
 ,12 %,12 %,Filler metal
"Manganese, Mn ",0.040 %,0.040 %,All-weld metal
 ,<= 1.00 %,<= 1.00 %,Filler metal
"Nickel, Ni ",53.5 %,53.5 %,Filler metal
 ,55 %,55 %,All-weld metal
"Silicon, Si ",0.20 %,0.20 %,All-weld metal
 ,<= 1.00 %,<= 1.00 %,Filler metal
"Titanium, Ti ",<= 0.600 %,<= 0.600 %,Filler metal

File: backups/scrape_backup/data_raw/Sandvik_Sanicro_60_Welding_strip.csv
,Metric,English,Comments
"Carbon, C ",0.020 %,0.020 %,Overlay
 ,<= 0.0300 %,<= 0.0300 %,Strip electrode
"Iron, Fe ",<= 1.00 %,<= 1.00 %,Strip electrode
 ,<= 4.00 %,<= 4.00 %,Overlay
"Molybdenum, Mo ",8.00 - 9.00 %,8.00 - 9.00 %,Overlay
 ,9.0 %,9.0 %,Strip electrode
"Niobium, Nb (Columbium, Cb) ",3.0 %,3.0 %,Overlay
 ,3.5 %,3.5 %,Strip electrode
"Silicon, Si ",0.20 %,0.20 %,Strip electrode
"Chromium, Cr ",21.5 %,21.5 %,Overlay
 ,22 %,22 %,Strip electrode
"Manganese, Mn ",0.20 %,0.20 %,Strip electrode
"Nickel, Ni ",>= 60.0 %,>= 60.0 %,Strip electrode
 ,>= 60.0 %,>= 60.0 %,Overlay
"Phosphorous, P ",<= 0.0150 %,<= 0.0150 %,Strip electrode
"Sulfur, S ",<= 0.0100 %,<= 0.0100 %,Strip electrode

File: backups/scrape_backup/data_raw/Universal_Wire_Works_HP9-4-20_AMS_6468_Low_Alloy_Steel_Welding_Wire.csv
,Metric,English,Comments
"Carbon, C ",0.16 %,0.16 %,
"Cobalt, Co ",3.75 %,3.75 %,
"Hydrogen, H ",<= 0.0010 %,<= 0.0010 %,
"Manganese, Mn ",0.50 %,0.50 %,
"Nickel, Ni ",10 %,10 %,
"Oxygen, O ",<= 0.0050 %,<= 0.0050 %,
"Silicon, Si ",0.20 %,0.20 %,
"Vanadium, V ",0.080 %,0.080 %,
"Chromium, Cr ",1.0 %,1.0 %,
"Copper, Cu ",<= 0.10 %,<= 0.10 %,
"Iron, Fe ",>= 83.7 %,>= 83.7 %,As Remainder
"Molybdenum, Mo ",0.45 %,0.45 %,
"Nitrogen, N ",<= 0.0080 %,<= 0.0080 %,
"Phosphorous, P ",<= 0.0080 %,<= 0.0080 %,
"Sulfur, S ",<= 0.0080 %,<= 0.0080 %,

File: backups/scrape_backup/data_raw/Wingate_Alloys_Winco_Tong_Bits_for_Steel_Alloy_Stainless_and_Aluminum_Plate_and_Billet_Handling.csv
,Metric,English,Comments
"Carbon, C ",0.30 - 0.42 %,0.30 - 0.42 %,
"Iron, Fe ",87.58 - 89.7 %,87.58 - 89.7 %,
"Molybdenum, Mo ",1.25 - 1.75 %,1.25 - 1.75 %,
"Phosphorous, P ",<= 0.025 %,<= 0.025 %,
"Sulfur, S ",<= 0.025 %,<= 0.025 %,
"Chromium, Cr ",4.75 - 5.75 %,4.75 - 5.75 %,
"Manganese, Mn ",0.75 %,0.75 %,
"Nickel, Ni ",1.0 %,1.0 %,
"Silicon, Si ",1.5 %,1.5 %,
"Vanadium, V ",0.75 - 1.2 %,0.75 - 1.2 %,
