Repository: raymond-yiqunwang/DATA_SCI423_proj

File: backups/AISI_4320H_Steel_single_quenched_and_tempered_carburized_925C_1700F_for_8_hrs._pot_cooled_reheated_to_830C_1525F_quenched_in_agitated_oil_230C_450F_temper_1.9_mm_case_depth.csv
,Metric,English,Comments
Density ,7.85 g/cc,0.284 lb/in³,
"Hardness, Brinell ",415,415,
"Hardness, Rockwell B ",103,103,Converted from Brinell
"Hardness, Vickers ",440,440,Converted from Brinell
"Tensile Strength, Yield ",1195 MPa,173300 psi,
Reduction of Area ,50.9 %,50.9 %,
Bulk Modulus ,160 GPa,23200 ksi,Typical for steel
Machinability ,60 %,60 %,annealed and cold drawn. Based on 100% machinability for AISI 1212 steel.
Electrical Resistivity ,0.0000245 ohm-cm,0.0000245 ohm-cm,Typical 4000 series steel
"CTE, linear ","11.3 µm/m-°C
@Temperature -18.0 - 95.0 °C","6.28 µin/in-°F
@Temperature -0.400 - 203 °F",condition of specimen unknown
Thermal Conductivity ,44.5 W/m-K,309 BTU-in/hr-ft²-°F,Typical steel
"Carbon, C ",0.17 - 0.23 %,0.17 - 0.23 %,
"Iron, Fe ",95.745 - 97.18 %,95.745 - 97.18 %,As remainder
"Molybdenum, Mo ",0.20 - 0.30 %,0.20 - 0.30 %,
"Phosphorous, P ",<= 0.035 %,<= 0.035 %,
"Sulfur, S ",<= 0.040 %,<= 0.040 %,
"Hardness, Knoop ",446,446,Converted from Brinell
"Hardness, Rockwell C ",45,45,Converted from Brinell
"Tensile Strength, Ultimate ",1460 MPa,212000 psi,
Elongation at Break ,12.5 %,12.5 %,in 50 mm
Modulus of Elasticity ,205 GPa,29700 ksi,Typical for steel
Poissons Ratio ,0.29,0.29,Calculated
Shear Modulus ,80.0 GPa,11600 ksi,Typical for steel
Specific Heat Capacity ,0.475 J/g-°C,0.114 BTU/lb-°F,Typical 4000 series steel
"Chromium, Cr ",0.35 - 0.65 %,0.35 - 0.65 %,
"Manganese, Mn ",0.40 - 0.70 %,0.40 - 0.70 %,
"Nickel, Ni ",1.55 - 2.0 %,1.55 - 2.0 %,
"Silicon, Si ",0.15 - 0.30 %,0.15 - 0.30 %,

File: backups/AISI_8642H_Steel_oil_quenched_845C_1550F_595C_1100F_temper_round.csv
,Metric,English,Comments
Density ,7.85 g/cc,0.284 lb/in³,
"Hardness, Brinell  ","262
@Diameter 102 mm","262
@Diameter 4.00 in",
 ,"277
@Diameter 76.2 mm","277
@Diameter 3.00 in",
 ,"306
@Diameter 50.8 mm","306
@Diameter 2.00 in",
 ,"321
@Diameter 25.4 mm","321
@Diameter 1.00 in",
"Hardness, Rockwell B  ","98
@Diameter 102 mm","98
@Diameter 4.00 in",Converted from Brinell
 ,"99
@Diameter 25.4 mm","99
@Diameter 1.00 in",Converted from Brinell
 ,"99
@Diameter 50.8 mm","99
@Diameter 2.00 in",Converted from Brinell
 ,"99
@Diameter 76.2 mm","99
@Diameter 3.00 in",Converted from Brinell
"Hardness, Vickers  ","276
@Diameter 102 mm","276
@Diameter 4.00 in",Converted from Brinell
 ,"292
@Diameter 76.2 mm","292
@Diameter 3.00 in",Converted from Brinell
 ,"323
@Diameter 50.8 mm","323
@Diameter 2.00 in",Converted from Brinell
 ,"339
@Diameter 25.4 mm","339
@Diameter 1.00 in",Converted from Brinell
"Tensile Strength, Yield  ","731 MPa
@Diameter 102 mm","106000 psi
@Diameter 4.00 in",
 ,"786 MPa
@Diameter 76.2 mm","114000 psi
@Diameter 3.00 in",
 ,"834 MPa
@Diameter 50.8 mm","121000 psi
@Diameter 2.00 in",
 ,"945 MPa
@Diameter 25.4 mm","137000 psi
@Diameter 1.00 in",
Modulus of Elasticity ,205 GPa,29700 ksi,Typical for steel
Poissons Ratio ,0.29,0.29,Calculated
Shear Modulus ,80.0 GPa,11600 ksi,Typical for steel.
Electrical Resistivity ,0.0000234 ohm-cm,0.0000234 ohm-cm,Typical steel
Specific Heat Capacity ,0.475 J/g-°C,0.114 BTU/lb-°F,Typical steel
"Carbon, C ",0.39 - 0.46 %,0.39 - 0.46 %,
"Iron, Fe ",96.465 - 97.91 %,96.465 - 97.91 %,As remainder
"Molybdenum, Mo ",0.15 - 0.25 %,0.15 - 0.25 %,
"Phosphorous, P ",<= 0.035 %,<= 0.035 %,
"Sulfur, S ",<= 0.040 %,<= 0.040 %,
"Hardness, Knoop  ","287
@Diameter 102 mm","287
@Diameter 4.00 in",Converted from Brinell
 ,"302
@Diameter 76.2 mm","302
@Diameter 3.00 in",Converted from Brinell
 ,"333
@Diameter 50.8 mm","333
@Diameter 2.00 in",Converted from Brinell
 ,"348
@Diameter 25.4 mm","348
@Diameter 1.00 in",Converted from Brinell
"Hardness, Rockwell C  ","26
@Diameter 102 mm","26
@Diameter 4.00 in",Converted from Brinell
 ,"28
@Diameter 76.2 mm","28
@Diameter 3.00 in",Converted from Brinell
 ,"33
@Diameter 50.8 mm","33
@Diameter 2.00 in",Converted from Brinell
 ,"35
@Diameter 25.4 mm","35
@Diameter 1.00 in",Converted from Brinell
"Tensile Strength, Ultimate  ","896 MPa
@Diameter 102 mm","130000 psi
@Diameter 4.00 in",
 ,"951 MPa
@Diameter 76.2 mm","138000 psi
@Diameter 3.00 in",
 ,"1040 MPa
@Diameter 50.8 mm","151000 psi
@Diameter 2.00 in",
 ,"1095 MPa
@Diameter 25.4 mm","158800 psi
@Diameter 1.00 in",
Elongation at Break  ,"17.2 %
@Diameter 25.4 mm","17.2 %
@Diameter 1.00 in",in 50 mm
 ,"18.2 %
@Diameter 50.8 mm","18.2 %
@Diameter 2.00 in",in 50 mm
 ,"19.7 %
@Diameter 76.2 mm","19.7 %
@Diameter 3.00 in",in 50 mm
 ,"20.6 %
@Diameter 102 mm","20.6 %
@Diameter 4.00 in",in 50 mm
Bulk Modulus ,160 GPa,23200 ksi,Typical for steel.
Machinability ,65 %,65 %,annealed and cold drawn. Based on AISI 1212 steel as 100% machinability.
Thermal Conductivity ,46.6 W/m-K,323 BTU-in/hr-ft²-°F,Typical steel
"Chromium, Cr ",0.35 - 0.65 %,0.35 - 0.65 %,
"Manganese, Mn ",0.70 - 1.05 %,0.70 - 1.05 %,
"Nickel, Ni ",0.35 - 0.75 %,0.35 - 0.75 %,
"Silicon, Si ",0.15 - 0.30 %,0.15 - 0.30 %,

File: backups/AISI_8642H_Steel_oil_quenched_845C_1550F_650C_1200F_temper_round.csv
,Metric,English,Comments
Density ,7.85 g/cc,0.284 lb/in³,
"Hardness, Brinell  ","235
@Diameter 102 mm","235
@Diameter 4.00 in",
 ,"248
@Diameter 76.2 mm","248
@Diameter 3.00 in",
 ,"269
@Diameter 50.8 mm","269
@Diameter 2.00 in",
 ,"385
@Diameter 25.4 mm","385
@Diameter 1.00 in",
"Hardness, Rockwell B  ","97
@Diameter 102 mm","97
@Diameter 4.00 in",Converted from Brinell
 ,"98
@Diameter 76.2 mm","98
@Diameter 3.00 in",Converted from Brinell
 ,"99
@Diameter 50.8 mm","99
@Diameter 2.00 in",Converted from Brinell
 ,"101
@Diameter 25.4 mm","101
@Diameter 1.00 in",Converted from Brinell
"Hardness, Vickers  ","247
@Diameter 102 mm","247
@Diameter 4.00 in",Converted from Brinell
 ,"261
@Diameter 76.2 mm","261
@Diameter 3.00 in",Converted from Brinell
 ,"284
@Diameter 50.8 mm","284
@Diameter 2.00 in",Converted from Brinell
 ,"408
@Diameter 25.4 mm","408
@Diameter 1.00 in",Converted from Brinell
"Tensile Strength, Yield  ","625 MPa
@Diameter 102 mm","90600 psi
@Diameter 4.00 in",
 ,"685 MPa
@Diameter 76.2 mm","99400 psi
@Diameter 3.00 in",
 ,"738 MPa
@Diameter 50.8 mm","107000 psi
@Diameter 2.00 in",
 ,"814 MPa
@Diameter 25.4 mm","118000 psi
@Diameter 1.00 in",
Modulus of Elasticity ,205 GPa,29700 ksi,Typical for steel
Poissons Ratio ,0.29,0.29,Calculated
Shear Modulus ,80.0 GPa,11600 ksi,Typical for steel.
Electrical Resistivity ,0.0000234 ohm-cm,0.0000234 ohm-cm,Typical steel
Specific Heat Capacity ,0.475 J/g-°C,0.114 BTU/lb-°F,Typical steel
"Carbon, C ",0.39 - 0.46 %,0.39 - 0.46 %,
"Iron, Fe ",96.465 - 97.91 %,96.465 - 97.91 %,As remainder
"Molybdenum, Mo ",0.15 - 0.25 %,0.15 - 0.25 %,
"Phosphorous, P ",<= 0.035 %,<= 0.035 %,
"Sulfur, S ",<= 0.040 %,<= 0.040 %,
"Hardness, Knoop  ","259
@Diameter 102 mm","259
@Diameter 4.00 in",Converted from Brinell
 ,"272
@Diameter 76.2 mm","272
@Diameter 3.00 in",Converted from Brinell
 ,"294
@Diameter 50.8 mm","294
@Diameter 2.00 in",Converted from Brinell
 ,"415
@Diameter 25.4 mm","415
@Diameter 1.00 in",Converted from Brinell
"Hardness, Rockwell C  ","21
@Diameter 102 mm","21
@Diameter 4.00 in",Converted from Brinell
 ,"23
@Diameter 76.2 mm","23
@Diameter 3.00 in",Converted from Brinell
 ,"27
@Diameter 50.8 mm","27
@Diameter 2.00 in",Converted from Brinell
 ,"42
@Diameter 25.4 mm","42
@Diameter 1.00 in",Converted from Brinell
"Tensile Strength, Ultimate  ","807 MPa
@Diameter 102 mm","117000 psi
@Diameter 4.00 in",
 ,"855 MPa
@Diameter 76.2 mm","124000 psi
@Diameter 3.00 in",
 ,"903 MPa
@Diameter 50.8 mm","131000 psi
@Diameter 2.00 in",
 ,"972 MPa
@Diameter 25.4 mm","141000 psi
@Diameter 1.00 in",
Elongation at Break  ,"19.2 %
@Diameter 25.4 mm","19.2 %
@Diameter 1.00 in",in 50 mm
 ,"20.4 %
@Diameter 50.8 mm","20.4 %
@Diameter 2.00 in",in 50 mm
 ,"21.5 %
@Diameter 76.2 mm","21.5 %
@Diameter 3.00 in",in 50 mm
 ,"22 %
@Diameter 102 mm","22 %
@Diameter 4.00 in",in 50 mm
Bulk Modulus ,160 GPa,23200 ksi,Typical for steel.
Machinability ,65 %,65 %,annealed and cold drawn. Based on AISI 1212 steel as 100% machinability.
Thermal Conductivity ,46.6 W/m-K,323 BTU-in/hr-ft²-°F,Typical steel
"Chromium, Cr ",0.35 - 0.65 %,0.35 - 0.65 %,
"Manganese, Mn ",0.70 - 1.05 %,0.70 - 1.05 %,
"Nickel, Ni ",0.35 - 0.75 %,0.35 - 0.75 %,
"Silicon, Si ",0.15 - 0.30 %,0.15 - 0.30 %,

File: backups/AISI_E4340_Steel_oil_quenched_845C_650C_1200F_temper.csv
,Metric,English,Comments
Density ,7.85 g/cc,0.284 lb/in³,
"Tensile Strength, Ultimate ",1005 MPa,145800 psi,
 ,"1435 MPa
@Temperature -195 °C","208100 psi
@Temperature -319 °F",
Elongation at Break ,20 %,20 %,in 50 mm
 ,"20 %
@Temperature -195 °C","20 %
@Temperature -319 °F",in 50 mm
Modulus of Elasticity ,213 GPa,30900 ksi,
 ,"219 GPa
@Temperature -195 °C","31800 ksi
@Temperature -319 °F",
Poissons Ratio ,0.30,0.30,Calculated
Machinability ,50 %,50 %,annealed and cold drawn. Based on 100% machinability for AISI 1212 steel.
Electrical Resistivity  ,"0.0000248 ohm-cm
@Temperature 20.0 °C","0.0000248 ohm-cm
@Temperature 68.0 °F",
 ,"0.0000298 ohm-cm
@Temperature 100 °C","0.0000298 ohm-cm
@Temperature 212 °F",
 ,"0.0000552 ohm-cm
@Temperature 400 °C","0.0000552 ohm-cm
@Temperature 752 °F",
 ,"0.0000797 ohm-cm
@Temperature 600 °C","0.0000797 ohm-cm
@Temperature 1110 °F",
"CTE, linear  ","10.4 µm/m-°C
@Temperature 20.0 °C","5.78 µin/in-°F
@Temperature 68.0 °F","specimen oil hardened, 630°C (1110°F) temper"
 ,"11.2 µm/m-°C
@Temperature 20.0 °C","6.22 µin/in-°F
@Temperature 68.0 °F","specimen oil hardened, 630°C (1110°F) temper"
 ,"12.4 µm/m-°C
@Temperature 20.0 °C","6.89 µin/in-°F
@Temperature 68.0 °F","specimen oil hardened, 630°C (1110°F) temper"
 ,"12.4 µm/m-°C
@Temperature 250 °C","6.89 µin/in-°F
@Temperature 482 °F",
 ,"13.6 µm/m-°C
@Temperature 250 °C","7.56 µin/in-°F
@Temperature 482 °F","specimen oil hardened, 630°C (1110°F) temper"
 ,"13.7 µm/m-°C
@Temperature 500 °C","7.61 µin/in-°F
@Temperature 932 °F",
 ,"14.3 µm/m-°C
@Temperature 500 °C","7.94 µin/in-°F
@Temperature 932 °F","specimen oil hardened, 630°C (1110°F) temper"
Thermal Conductivity ,44.5 W/m-K,309 BTU-in/hr-ft²-°F,Typical steel
"Carbon, C ",0.38 - 0.43 %,0.38 - 0.43 %,
"Iron, Fe ",95.175 - 96.27 %,95.175 - 96.27 %,As remainder
"Molybdenum, Mo ",0.20 - 0.30 %,0.20 - 0.30 %,
"Phosphorous, P ",<= 0.025 %,<= 0.025 %,
"Sulfur, S ",<= 0.020 %,<= 0.020 %,
"Tensile Strength, Yield ",938 MPa,136000 psi,
 ,"1380 MPa
@Temperature -195 °C","200000 psi
@Temperature -319 °F",
Reduction of Area ,60 %,60 %,
 ,"44 %
@Temperature -195 °C","44 %
@Temperature -319 °F",
Bulk Modulus ,160 GPa,23200 ksi,Typical for steel.
Fatigue Strength ,138 MPa,20000 psi,Notched Limit
 ,510 MPa,74000 psi,Unnotched Limit
 ,"138 MPa
@Temperature -195 °C","20000 psi
@Temperature -319 °F",Notched Limit
 ,"800 MPa
@Temperature -195 °C","116000 psi
@Temperature -319 °F",Unnotched Limit
Shear Modulus ,82.0 GPa,11900 ksi,Estimated from elastic modulus
 ,"84.0 GPa
@Temperature -195 °C","12200 ksi
@Temperature -319 °F",Estimated from elastic modulus
Specific Heat Capacity ,0.475 J/g-°C,0.114 BTU/lb-°F,Typical 4000 series steel
"Chromium, Cr ",0.70 - 0.90 %,0.70 - 0.90 %,
"Manganese, Mn ",0.65 - 0.85 %,0.65 - 0.85 %,
"Nickel, Ni ",1.65 - 2.0 %,1.65 - 2.0 %,
"Silicon, Si ",0.15 - 0.30 %,0.15 - 0.30 %,

File: backups/ASTM_A514_Steel_Grade_R.csv
,Metric,English,Comments
Density ,7.80 g/cc,0.282 lb/in³,Typical of ASTM Steel
Modulus of Elasticity ,200 GPa,29000 ksi,Typical Carbon Steel
Poissons Ratio ,0.29,0.29,Typical Carbon Steel
Electrical Resistivity ,0.0000170 ohm-cm,0.0000170 ohm-cm,Typical Carbon Steel
"CTE, linear ",12.0 µm/m-°C,6.67 µin/in-°F,Typical Carbon Steel
Thermal Conductivity ,52.0 W/m-K,361 BTU-in/hr-ft²-°F,Typical Carbon Steel
"Carbon, C ",0.15 - 0.80 %,0.15 - 0.80 %,
"Iron, Fe ",96.245 %,96.245 %,as balance
"Molybdenum, Mo ",0.15 - 0.25 %,0.15 - 0.25 %,
"Phosphorous, P ",0.035 %,0.035 %,
"Sulfur, S ",0.040 %,0.040 %,
Bulk Modulus ,160 GPa,23200 ksi,Typical for Steel
Shear Modulus ,80.0 GPa,11600 ksi,Typical for Steel
Specific Heat Capacity ,0.470 J/g-°C,0.112 BTU/lb-°F,Typical Carbon Steel
"Chromium, Cr ",0.35 - 0.65 %,0.35 - 0.65 %,
"Manganese, Mn ",0.85 - 1.15 %,0.85 - 1.15 %,
"Nickel, Ni ",0.90 - 1.1 %,0.90 - 1.1 %,
"Silicon, Si ",0.20 - 0.35 %,0.20 - 0.35 %,
"Vanadium, V ",0.030 - 0.080 %,0.030 - 0.080 %,

File: backups/ASTM_A724_Carbon_Steel_Grade_C.csv
,Metric,English,Comments
Density ,7.80 g/cc,0.282 lb/in³,Typical of ASTM Steel
"Tensile Strength, Ultimate ",620 - 760 MPa,89900 - 110000 psi,
Elongation at Break ,19 %,19 %,in 50mm
Bulk Modulus ,160 GPa,23200 ksi,Typical for Steel
Shear Modulus ,80.0 GPa,11600 ksi,Typical for Steel
Electrical Resistivity ,0.0000170 ohm-cm,0.0000170 ohm-cm,Typical Carbon Steel
"CTE, linear ",12.0 µm/m-°C,6.67 µin/in-°F,Typical Carbon Steel
Thermal Conductivity ,52.0 W/m-K,361 BTU-in/hr-ft²-°F,Typical Carbon Steel
"Boron, B ",0.0050 %,0.0050 %,
"Chromium, Cr ",0.25 %,0.25 %,
"Iron, Fe ",97.115 %,97.115 %,as balance
"Molybdenum, Mo ",0.080 %,0.080 %,
"Phosphorous, P ",0.035 %,0.035 %,
"Sulfur, S ",0.040 %,0.040 %,
"Tensile Strength, Yield ",485 MPa,70300 psi,
Modulus of Elasticity ,200 GPa,29000 ksi,Typical Carbon Steel
Poissons Ratio ,0.29,0.29,Typical Carbon Steel
Specific Heat Capacity ,0.470 J/g-°C,0.112 BTU/lb-°F,Typical Carbon Steel
"Carbon, C ",0.22 %,0.22 %,
"Copper, Cu ",>= 0.35 %,>= 0.35 %,
"Manganese, Mn ",1.1 - 1.6 %,1.1 - 1.6 %,
"Nickel, Ni ",0.25 %,0.25 %,
"Silicon, Si ",0.20 - 0.60 %,0.20 - 0.60 %,
"Vanadium, V ",0.080 %,0.080 %,

File: backups/ASTM_A738_Carbon_Steel_Grade_B.csv
,Metric,English,Comments
Density ,7.80 g/cc,0.282 lb/in³,Typical of ASTM Steel
"Tensile Strength, Ultimate ",585 - 705 MPa,84800 - 102000 psi,
Elongation at Break ,20 %,20 %,in 50mm
Bulk Modulus ,160 GPa,23200 ksi,Typical for Steel
Shear Modulus ,80.0 GPa,11600 ksi,Typical for Steel
Electrical Resistivity ,0.0000170 ohm-cm,0.0000170 ohm-cm,Typical Carbon Steel
"CTE, linear ",12.0 µm/m-°C,6.67 µin/in-°F,Typical Carbon Steel
Thermal Conductivity ,52.0 W/m-K,361 BTU-in/hr-ft²-°F,Typical Carbon Steel
"Carbon, C ",0.20 %,0.20 %,
"Copper, Cu ",>= 0.35 %,>= 0.35 %,
"Manganese, Mn ",0.90 - 1.5 %,0.90 - 1.5 %,
"Nickel, Ni ",0.25 %,0.25 %,
"Silicon, Si ",0.15 - 0.55 %,0.15 - 0.55 %,
"Vanadium, V ",0.080 %,0.080 %,
"Tensile Strength, Yield ",415 MPa,60200 psi,
Modulus of Elasticity ,200 GPa,29000 ksi,Typical Carbon Steel
Poissons Ratio ,0.29,0.29,Typical Carbon Steel
Specific Heat Capacity ,0.470 J/g-°C,0.112 BTU/lb-°F,Typical Carbon Steel
"Chromium, Cr ",0.25 %,0.25 %,
"Iron, Fe ",97.36 %,97.36 %,as balance
"Molybdenum, Mo ",0.080 %,0.080 %,
"Phosphorous, P ",0.030 %,0.030 %,
"Sulfur, S ",0.025 %,0.025 %,

File: backups/Bethlehem_Steel_ASTM_A588_Grade_B_3_16_to_4_in._thick_steel_plate.csv
,Metric,English,Comments
Density ,7.80 g/cc,0.282 lb/in³,Typical of ASTM Steel
"Hardness, Brinell ",147,147,based on conversion from tensile strength
Tensile Strength at Break ,>= 483 MPa,>= 70000 psi,
Elongation at Break ,>= 16 %,>= 16 %,"in 8"""
 ,>= 19 %,>= 19 %,"in 2"", > 24"" W"
"Carbon, C ",<= 0.20 %,<= 0.20 %,
"Copper, Cu ",0.20 - 0.40 %,0.20 - 0.40 %,
"Manganese, Mn ",0.75 - 1.35 %,0.75 - 1.35 %,
"Phosphorous, P ",<= 0.040 %,<= 0.040 %,
"Sulfur, S ",<= 0.050 %,<= 0.050 %,
"Hardness, Rockwell B ",79,79,based on conversion from tensile strength
"Tensile Strength, Yield ",>= 345 MPa,>= 50000 psi,
"Bend Radius, Minimum ",1.0 t,1.0 t,"≤3/4"" W; ASTM A6 PARA. S14"
 ,1.5 t,1.5 t,">3/4 to 1"" W; ASTM A6 PARA. S14"
 ,2.0 t,2.0 t,">1 to 1-1/2"" W; ASTM A6 PARA. S14"
 ,2.5 t,2.5 t,">1-1/2 to 2"" W; ASTM A6 PARA. S14"
 ,3.0 t,3.0 t,">2"" W; ASTM A6 PARA. S14"
"Chromium, Cr ",0.40 - 0.70 %,0.40 - 0.70 %,
"Iron, Fe ",>= 96.16 %,>= 96.16 %,
"Nickel, Ni ",<= 0.50 %,<= 0.50 %,
"Silicon, Si ",0.15 - 0.50 %,0.15 - 0.50 %,
"Vanadium, V ",0.010 - 0.10 %,0.010 - 0.10 %,

File: backups/Bethlehem_Steel_ASTM_A852_3_16_to_4_in._thick_steel_plate.csv
,Metric,English,Comments
Density ,7.80 g/cc,0.282 lb/in³,Typical of ASTM Steel
"Hardness, Brinell ",190,190,Typical
 ,>= 228,>= 228,based on conversion from tensile strength
Tensile Strength at Break ,621 - 689 MPa,90000 - 100000 psi,
Elongation at Break ,>= 17 %,>= 17 %,"in 2"", > 24"" W"
"Carbon, C ",<= 0.19 %,<= 0.19 %,
"Copper, Cu ",0.25 - 0.40 %,0.25 - 0.40 %,
"Manganese, Mn ",0.80 - 1.35 %,0.80 - 1.35 %,
"Phosphorous, P ",<= 0.035 %,<= 0.035 %,
"Sulfur, S ",<= 0.040 %,<= 0.040 %,
"Hardness, Rockwell B ",91 - 98,91 - 98,based on conversion from tensile strength
"Tensile Strength, Yield ",>= 483 MPa,>= 70000 psi,
"Bend Radius, Minimum ",2.0 t,2.0 t,"≤1"" W; ASTM A6 PARA. S14"
 ,3.0 t,3.0 t,">1 to 2"" W; ASTM A6 PARA. S14"
 ,4.0 t,4.0 t,">2 to 4"" W; ASTM A6 PARA. S14"
"Chromium, Cr ",0.40 - 0.70 %,0.40 - 0.70 %,
"Iron, Fe ",>= 96.035 %,>= 96.035 %,
"Nickel, Ni ",<= 0.50 %,<= 0.50 %,
"Silicon, Si ",0.20 - 0.65 %,0.20 - 0.65 %,
"Vanadium, V ",0.020 - 0.10 %,0.020 - 0.10 %,

File: backups/Latrobe_Lescalloy_4335V_VAC-ARC_High_Strength_Alloy_Steel.csv
,Metric,English,Comments
Density ,7.83 g/cc,0.283 lb/in³,
"Hardness, Rockwell C ",56,56,"1"" from quench end; Jominy End Quench Hardenability"
 ,56.5,56.5,"1/2"" from quenched end; Jominy End Quench Hardenability"
 ,58,58,"1/8"" from quenched end; Jominy End Quench Hardenability"
"Tensile Strength, Yield  ","1378 MPa
@Strain 0.200 %","199900 psi
@Strain 0.200 %",700°F Temper Temperature
 ,"1448 MPa
@Strain 0.200 %","210000 psi
@Strain 0.200 %",460°F Temper Temperature
Reduction of Area ,30 %,30 %,460°F Temper Temperature
 ,35 %,35 %,700°F Temper Temperature
"CTE, linear ","11.34 µm/m-°C
@Temperature -17.8 - 648 °C","6.300 µin/in-°F
@Temperature -0.0400 - 1200 °F",
"Carbon, C ",0.35 %,0.35 %,
"Iron, Fe ",95.2 %,95.2 %,
"Molybdenum, Mo ",0.35 %,0.35 %,
"Silicon, Si ",0.50 %,0.50 %,
"Tensile Strength, Ultimate ",931 MPa,135000 psi,1200°F Temper
 ,1520 MPa,220000 psi,700°F Temper Temperature
 ,1760 MPa,255000 psi,460°F Temper Temperature
Elongation at Break ,8.0 %,8.0 %,460°F Temper
 ,9.0 %,9.0 %,700°F Temper Temperature
 ,16 %,16 %,1200°F Temper
Thermal Conductivity ,37.46 W/m-K,260.0 BTU-in/hr-ft²-°F,
"Chromium, Cr ",0.80 %,0.80 %,
"Manganese, Mn ",0.75 %,0.75 %,
"Nickel, Ni ",1.85 %,1.85 %,
"Vanadium, V ",0.20 %,0.20 %,

File: backups/Latrobe_Staminal_Shock_Resisting_Die_Steel.csv
,Metric,English,Comments
"Hardness, Rockwell C ",36,36,Oil Quenched from 871°C; 649°C Temper Temperature
 ,45,45,Oil Quenched from 871°C; 538°C Temper Temperature
 ,49,49,Oil Quenched from 871°C; 427°C Temper Temperature
 ,54,54,Oil Quenched from 871°C; 316°C Temper Temperature
 ,56,56,Oil Quenched from 871°C; 204°C Temper Temperature
"Tensile Strength, Yield ",1140 MPa,165000 psi,Oil Quenched from 871°C; 649°C Temper Temperature
 ,1345 MPa,195100 psi,Oil Quenched from 871°C; 538°C Temper Temperature
 ,1515 MPa,219700 psi,Oil Quenched from 871°C; 427°C Temper Temperature
 ,1620 MPa,235000 psi,Oil Quenched from 871°C; 316°C Temper Temperature
 ,1670 MPa,242000 psi,Oil Quenched from 871°C; 204°C Temper Temperature
Reduction of Area ,20 %,20 %,Oil Quenched from 871°C; 204°C Temper Temperature
 ,25 %,25 %,Oil Quenched from 871°C; 316°C Temper Temperature
 ,27 %,27 %,Oil Quenched from 871°C; 427°C Temper Temperature
 ,28 %,28 %,Oil Quenched from 871°C; 538°C Temper Temperature
 ,35 %,35 %,Oil Quenched from 871°C; 649°C Temper Temperature
"Carbon, C ",0.55 %,0.55 %,
"Iron, Fe ",93.87 %,93.87 %,
"Molybdenum, Mo ",0.45 %,0.45 %,
"Silicon, Si ",1.0 %,1.0 %,
"Tensile Strength, Ultimate ",1310 MPa,190000 psi,Oil Quenched from 871°C; 649°C Temper Temperature
 ,1520 MPa,220000 psi,Oil Quenched from 871°C; 538°C Temper Temperature
 ,1690 MPa,245000 psi,Oil Quenched from 871°C; 427°C Temper Temperature
 ,1860 MPa,270000 psi,Oil Quenched from 871°C; 316°C Temper Temperature
 ,1970 MPa,285000 psi,Oil Quenched from 871°C; 204°C Temper Temperature
Elongation at Break ,5.0 %,5.0 %,"in 2""; Oil Quenched from 871°C; 204°C Temper Temperature"
 ,11 %,11 %,"in 2""; Oil Quenched from 871°C; 316°C Temper Temperature"
 ,12 %,12 %,"in 2""; Oil Quenched from 871°C; 427°C Temper Temperature"
 ,13 %,13 %,"in 2""; Oil Quenched from 871°C; 538°C Temper Temperature"
 ,15 %,15 %,"in 2""; Oil Quenched from 871°C; 649°C Temper Temperature"
Charpy Impact ,13.0 J,9.59 ft-lb,103°C Temper Temperature
 ,24.0 J,17.7 ft-lb,
"Chromium, Cr ",0.40 %,0.40 %,
"Manganese, Mn ",0.90 %,0.90 %,
"Nickel, Ni ",2.7 %,2.7 %,
"Vanadium, V ",0.13 %,0.13 %,

File: backups/Sandvik_19.12.3.L_Welding_wire.csv
,Metric,English,Comments
"Hardness, Vickers ",160,160,
"Tensile Strength, Yield ","390 MPa
@Strain 0.200 %","56600 psi
@Strain 0.200 %",SAW typical for non heat treated weld metal using flux 15W
 ,"290 MPa
@Strain 0.200 %,
Temperature 400 °C","42100 psi
@Strain 0.200 %,
Temperature 752 °F",
 ,"410 MPa
@Strain 0.200 %,
Temperature 20.0 °C","59500 psi
@Strain 0.200 %,
Temperature 68.0 °F",
Reduction of Area ,40 %,40 %,
Thermal Conductivity  ,"15.0 W/m-K
@Temperature 20.0 °C","104 BTU-in/hr-ft²-°F
@Temperature 68.0 °F",
 ,"16.0 W/m-K
@Temperature 100 °C","111 BTU-in/hr-ft²-°F
@Temperature 212 °F",
 ,"19.0 W/m-K
@Temperature 300 °C","132 BTU-in/hr-ft²-°F
@Temperature 572 °F",
 ,"20.0 W/m-K
@Temperature 500 °C","139 BTU-in/hr-ft²-°F
@Temperature 932 °F",
"Carbon, C ",0.015 %,0.015 %,All-Weld metal
 ,0.018 %,0.018 %,Note 1
 ,<= 0.0200 %,<= 0.0200 %,AIM
"Manganese, Mn ",1.5 %,1.5 %,Note 1
 ,1.8 %,1.8 %,AIM
 ,1.8 %,1.8 %,All-Weld metal
"Nickel, Ni ",12 %,12 %,All-Weld metal
 ,12 %,12 %,Note 1
 ,12.5 %,12.5 %,AIM
"Phosphorous, P ",0.012 %,0.012 %,All-Weld metal
 ,0.023 %,0.023 %,Note 1
 ,<= 0.0250 %,<= 0.0250 %,AIM
"Sulfur, S ",<= 0.0150 %,<= 0.0150 %,AIM
 ,0.10 %,0.10 %,All-Weld metal
 ,0.11 %,0.11 %,Note 1
"Tensile Strength, Ultimate ",580 MPa,84100 psi,SAW typical for non heat treated weld metal using flux 15W
 ,"470 MPa
@Temperature 400 °C","68200 psi
@Temperature 752 °F",
 ,"610 MPa
@Temperature 20.0 °C","88500 psi
@Temperature 68.0 °F",
Elongation at Break ,35 %,35 %,SAW typical for non heat treated weld metal using flux 15W
 ,"26 %
@Temperature 400 °C","26 %
@Temperature 752 °F",
 ,"35 %
@Temperature 20.0 °C","35 %
@Temperature 68.0 °F",
Charpy Impact ,60.0 J,44.3 ft-lb,SAW typical for non heat treated weld metal using flux 15W
 ,"50.0 J
@Temperature -196 °C","36.9 ft-lb
@Temperature -321 °F",
 ,"110 J
@Temperature 20.0 °C","81.1 ft-lb
@Temperature 68.0 °F",
"Maximum Service Temperature, Air ",400 °C,752 °F,
"Chromium, Cr ",18 %,18 %,Note 1
 ,18.5 %,18.5 %,AIM
 ,18.5 %,18.5 %,All-Weld metal
"Molybdenum, Mo ",2.6 %,2.6 %,AIM
 ,2.6 %,2.6 %,All-Weld metal
 ,2.6 %,2.6 %,Note 1
"Nitrogen, N ",0.050 %,0.050 %,
 ,0.060 %,0.060 %,
 ,<= 0.0600 %,<= 0.0600 %,
"Silicon, Si ",0.30 %,0.30 %,All-Weld metal
 ,0.40 %,0.40 %,AIM
 ,0.50 %,0.50 %,Note 1

File: backups/Sandvik_19.9.LSi_Welding_wire.csv
,Metric,English,Comments
Density ,7.90 g/cc,0.285 lb/in³,
"Hardness, Vickers ",160,160,
"Tensile Strength, Yield  ","290 MPa
@Strain 0.200 %,
Temperature 400 °C","42100 psi
@Strain 0.200 %,
Temperature 752 °F",
 ,"390 MPa
@Strain 0.200 %,
Temperature 20.0 °C","56600 psi
@Strain 0.200 %,
Temperature 68.0 °F",
Reduction of Area ,60 %,60 %,
"CTE, linear ","18.0 µm/m-°C
@Temperature 20.0 - 400 °C","10.0 µin/in-°F
@Temperature 68.0 - 752 °F",
"Maximum Service Temperature, Air ",350 °C,662 °F,
"Carbon, C ",0.020 %,0.020 %,All-Weld Metal
 ,<= 0.0250 %,<= 0.0250 %,AIM
"Manganese, Mn ",1.6 %,1.6 %,All-Weld Metal
 ,1.8 %,1.8 %,AIM
"Nickel, Ni ",10.5 %,10.5 %,AIM
 ,10.5 %,10.5 %,All-Weld Metal
"Phosphorous, P ",0.010 %,0.010 %,All-Weld Metal
 ,<= 0.0250 %,<= 0.0250 %,AIM
"Sulfur, S ",0.011 %,0.011 %,All-Weld Metal
 ,<= 0.0150 %,<= 0.0150 %,AIM
"Tensile Strength, Ultimate  ","440 MPa
@Temperature 400 °C","63800 psi
@Temperature 752 °F",
 ,"600 MPa
@Temperature 20.0 °C","87000 psi
@Temperature 68.0 °F",
Elongation at Break  ,"24 %
@Temperature 400 °C","24 %
@Temperature 752 °F",
 ,"42 %
@Temperature 20.0 °C","42 %
@Temperature 68.0 °F",
Charpy Impact  ,"50.0 J
@Temperature -196 °C","36.9 ft-lb
@Temperature -321 °F",
 ,"120 J
@Temperature 20.0 °C","88.5 ft-lb
@Temperature 68.0 °F",
Thermal Conductivity  ,"15.0 W/m-K
@Temperature 20.0 °C","104 BTU-in/hr-ft²-°F
@Temperature 68.0 °F",
 ,"16.0 W/m-K
@Temperature 100 °C","111 BTU-in/hr-ft²-°F
@Temperature 212 °F",
 ,"19.0 W/m-K
@Temperature 300 °C","132 BTU-in/hr-ft²-°F
@Temperature 572 °F",
 ,"21.0 W/m-K
@Temperature 500 °C","146 BTU-in/hr-ft²-°F
@Temperature 932 °F",
"Chromium, Cr ",20 %,20 %,AIM
 ,20 %,20 %,All-Weld Metal
"Molybdenum, Mo ",<= 0.300 %,<= 0.300 %,AIM
"Nitrogen, N ",<= 0.0600 %,<= 0.0600 %,AIM
 ,<= 0.0600 %,<= 0.0600 %,All-Weld Metal
"Silicon, Si ",0.80 %,0.80 %,All-Weld Metal
 ,0.90 %,0.90 %,AIM

File: backups/Sandvik_19.9.L_CRYO_Welding_Wire.csv
,Metric,English,Comments
"Hardness, Vickers ",160,160,
"Tensile Strength, Yield  ","290 MPa
@Strain 0.200 %,
Temperature 400 °C","42100 psi
@Strain 0.200 %,
Temperature 752 °F",
 ,"390 MPa
@Strain 0.200 %,
Temperature 20.0 °C","56600 psi
@Strain 0.200 %,
Temperature 68.0 °F",SAW - typical for non-heat treated weld metal using flux 15W
 ,"390 MPa
@Strain 0.200 %,
Temperature 20.0 °C","56600 psi
@Strain 0.200 %,
Temperature 68.0 °F",
Reduction of Area ,56 %,56 %,
Thermal Conductivity  ,"15.0 W/m-K
@Temperature 20.0 °C","104 BTU-in/hr-ft²-°F
@Temperature 68.0 °F",
 ,"16.0 W/m-K
@Temperature 100 °C","111 BTU-in/hr-ft²-°F
@Temperature 212 °F",
 ,"19.0 W/m-K
@Temperature 300 °C","132 BTU-in/hr-ft²-°F
@Temperature 572 °F",
 ,"21.0 W/m-K
@Temperature 500 °C","146 BTU-in/hr-ft²-°F
@Temperature 932 °F",
"Carbon, C ",0.020 %,0.020 %,welding with a shielding gas of Ar + 2%O2
 ,0.020 %,0.020 %,"non-heat treated all weld metal made by SAW, Flux 15W/35W"
 ,<= 0.0230 %,<= 0.0230 %,
"Manganese, Mn ",1.2 %,1.2 %,"non-heat treated all weld metal made by SAW, Flux 15W/35W"
 ,1.7 %,1.7 %,welding with a shielding gas of Ar + 2%O2
 ,7.8 %,7.8 %,
"Nickel, Ni ",10 %,10 %,welding with a shielding gas of Ar + 2%O2
 ,10 %,10 %,"non-heat treated all weld metal made by SAW, Flux 15W/35W"
 ,10.6 %,10.6 %,
"Phosphorous, P ",0.020 %,0.020 %,welding with a shielding gas of Ar + 2%O2
 ,0.025 %,0.025 %,"non-heat treated all weld metal made by SAW, Flux 15W/35W"
 ,<= 0.0250 %,<= 0.0250 %,
"Sulfur, S ",0.010 %,0.010 %,welding with a shielding gas of Ar + 2%O2
 ,0.011 %,0.011 %,"non-heat treated all weld metal made by SAW, Flux 15W/35W"
 ,<= 0.0140 %,<= 0.0140 %,
"Tensile Strength, Ultimate  ","440 MPa
@Temperature 400 °C","63800 psi
@Temperature 752 °F",
 ,"560 MPa
@Temperature 20.0 °C","81200 psi
@Temperature 68.0 °F",SAW - typical for non-heat treated weld metal using flux 15W
 ,"600 MPa
@Temperature 20.0 °C","87000 psi
@Temperature 68.0 °F",
Elongation at Break  ,"25 %
@Temperature 400 °C","25 %
@Temperature 752 °F",
 ,"35 %
@Temperature 20.0 °C","35 %
@Temperature 68.0 °F",SAW - typical for non-heat treated weld metal using flux 15W
 ,"35 %
@Temperature 20.0 °C","35 %
@Temperature 68.0 °F",
Charpy Impact  ,"60.0 J
@Temperature -196 °C","44.3 ft-lb
@Temperature -321 °F",
 ,"90.0 J
@Temperature 20.0 °C","66.4 ft-lb
@Temperature 68.0 °F",SAW - typical for non-heat treated weld metal using flux 15W
 ,"135 J
@Temperature 20.0 °C","99.6 ft-lb
@Temperature 68.0 °F",
"Minimum Service Temperature, Air ",-269 °C,-452 °F,
"Chromium, Cr ",19.3 %,19.3 %,"non-heat treated all weld metal made by SAW, Flux 15W/35W"
 ,19.8 %,19.8 %,
 ,19.8 %,19.8 %,welding with a shielding gas of Ar + 2%O2
"Molybdenum, Mo ",0.15 %,0.15 %,welding with a shielding gas of Ar + 2%O2
 ,0.15 %,0.15 %,"non-heat treated all weld metal made by SAW, Flux 15W/35W"
 ,<= 0.300 %,<= 0.300 %,
"Nitrogen, N ",0.080 %,0.080 %,welding with a shielding gas of Ar + 2%O2
 ,0.090 %,0.090 %,"non-heat treated all weld metal made by SAW, Flux 15W/35W"
 ,<= 0.100 %,<= 0.100 %,
"Silicon, Si ",0.30 %,0.30 %,welding with a shielding gas of Ar + 2%O2
 ,0.40 %,0.40 %,
 ,0.60 %,0.60 %,"non-heat treated all weld metal made by SAW, Flux 15W/35W"

File: backups/Sandvik_27.31.4.3LCu_Welding_wire.csv
,Metric,English,Comments
Density ,7.90 g/cc,0.285 lb/in³,
"Hardness, Vickers ",160,160,
"Tensile Strength, Yield ","360 MPa
@Strain 0.200 %","52200 psi
@Strain 0.200 %",
Reduction of Area ,65 %,65 %,
"CTE, linear ","17.0 µm/m-°C
@Temperature 20.0 - 400 °C","9.44 µin/in-°F
@Temperature 68.0 - 752 °F",
"Carbon, C ",<= 0.0200 %,<= 0.0200 %,Fill
 ,<= 0.0200 %,<= 0.0200 %,All-weld metal
"Copper, Cu ",1.0 %,1.0 %,Fill
 ,1.0 %,1.0 %,All-weld metal
"Molybdenum, Mo ",3.5 %,3.5 %,Fill
 ,3.5 %,3.5 %,All-weld metal
"Phosphorous, P ",<= 0.0150 %,<= 0.0150 %,Fill
 ,<= 0.0150 %,<= 0.0150 %,All-weld metal
"Sulfur, S ",<= 0.0100 %,<= 0.0100 %,Fill
 ,<= 0.0100 %,<= 0.0100 %,All-weld metal
"Tensile Strength, Ultimate ",540 MPa,78300 psi,
Elongation at Break ,35 %,35 %,
Thermal Conductivity  ,"11.0 W/m-K
@Temperature 20.0 °C","76.3 BTU-in/hr-ft²-°F
@Temperature 68.0 °F",
 ,"13.0 W/m-K
@Temperature 100 °C","90.2 BTU-in/hr-ft²-°F
@Temperature 212 °F",
 ,"16.0 W/m-K
@Temperature 300 °C","111 BTU-in/hr-ft²-°F
@Temperature 572 °F",
 ,"17.0 W/m-K
@Temperature 500 °C","118 BTU-in/hr-ft²-°F
@Temperature 932 °F",
"Chromium, Cr ",27 %,27 %,Fill
 ,27 %,27 %,All-weld metal
"Manganese, Mn ",1.7 %,1.7 %,Fill
 ,1.7 %,1.7 %,All-weld metal
"Nickel, Ni ",31 %,31 %,Fill
 ,31 %,31 %,All-weld metal
"Silicon, Si ",<= 0.0200 %,<= 0.0200 %,Fill
 ,0.15 %,0.15 %,All-weld metal

File: backups/Wingate_Alloys_Nicro_45_Ultra_High_Strength_Alloy_Wear_Plate.csv
,Metric,English,Comments
"Hardness, Brinell ",420 - 465,420 - 465,
"Tensile Strength, Yield ",1250 MPa,181000 psi,
"Boron, B ",0.0040 %,0.0040 %,
"Chromium, Cr ",1.6 %,1.6 %,
"Manganese, Mn ",1.0 %,1.0 %,
"Nickel, Ni ",3.5 %,3.5 %,
"Silicon, Si ",0.35 %,0.35 %,
Tensile Strength ,1450 MPa,210000 psi,
Elongation at Break ,11.5 %,11.5 %,2[in]
"Carbon, C ",0.25 %,0.25 %,
"Iron, Fe ",92.916 %,92.916 %,
"Molybdenum, Mo ",0.35 %,0.35 %,
"Phosphorous, P ",0.30 %,0.30 %,

File: backups/Wingate_Alloys_Winco-Tuf_40_High_Strength_Wear_Plate.csv
,Metric,English,Comments
"Hardness, Brinell ",375 - 440,375 - 440,
Tensile Strength ,1380 MPa,200000 psi,
Elongation at Break ,14.4 %,14.4 %,2[in]
"Carbon, C ",0.17 - 0.25 %,0.17 - 0.25 %,
"Copper, Cu ",0.15 - 0.30 %,0.15 - 0.30 %,
"Manganese, Mn ",1.5 %,1.5 %,
"Nickel, Ni ",0.70 - 1.0 %,0.70 - 1.0 %,
"Silicon, Si ",0.50 %,0.50 %,
"Hardness, Rockwell C ",40 - 46,40 - 46,
"Tensile Strength, Yield ",1100 MPa,160000 psi,
Reduction of Area ,55 %,55 %,
"Chromium, Cr ",0.45 - 0.60 %,0.45 - 0.60 %,
"Iron, Fe ",95.21 - 96.33 %,95.21 - 96.33 %,
"Molybdenum, Mo ",0.20 - 0.60 %,0.20 - 0.60 %,
"Phosphorous, P ",<= 0.025 %,<= 0.025 %,
"Sulfur, S ",<= 0.015 %,<= 0.015 %,
