Repository: raymond-yiqunwang/DATA_SCI423_proj

File: data_raw/AISI_4320H_Steel_single_quenched_and_tempered:_(carburized_925°C_(1700°F)_for_8_hrs._pot_cooled_reheated_to_830°C_(1525°F)_quenched_in_agitated_oil_150°C_(300°F)_temper);_1.9_mm_case_depth.csv
,Metric,English,Comments
Density ,7.85 g/cc,0.284 lb/in³,
"Hardness, Brinell ",429,429,
"Hardness, Rockwell B ",105,105,Converted from Brinell
"Hardness, Vickers ",455,455,Converted from Brinell
"Tensile Strength, Yield ",1225 MPa,177700 psi,
Reduction of Area ,48.2 %,48.2 %,
Bulk Modulus ,160 GPa,23200 ksi,Typical for steel
Machinability ,60 %,60 %,annealed and cold drawn. Based on 100% machinability for AISI 1212 steel.
Electrical Resistivity ,0.0000245 ohm-cm,0.0000245 ohm-cm,Typical 4000 series steel
"CTE, linear ","11.3 µm/m-°C
@Temperature -18.0 - 95.0 °C","6.28 µin/in-°F
@Temperature -0.400 - 203 °F",condition of specimen unknown
Thermal Conductivity ,44.5 W/m-K,309 BTU-in/hr-ft²-°F,Typical steel
"Carbon, C ",0.17 - 0.23 %,0.17 - 0.23 %,
"Iron, Fe ",95.745 - 97.18 %,95.745 - 97.18 %,As remainder
"Molybdenum, Mo ",0.20 - 0.30 %,0.20 - 0.30 %,
"Phosphorous, P ",<= 0.035 %,<= 0.035 %,
"Sulfur, S ",<= 0.040 %,<= 0.040 %,
"Hardness, Knoop ",461,461,Converted from Brinell
"Hardness, Rockwell C ",46,46,Converted from Brinell
"Tensile Strength, Ultimate ",1505 MPa,218300 psi,
Elongation at Break ,13.5 %,13.5 %,in 50 mm
Modulus of Elasticity ,205 GPa,29700 ksi,Typical for steel
Poissons Ratio ,0.29,0.29,Calculated
Shear Modulus ,80.0 GPa,11600 ksi,Typical for steel
Specific Heat Capacity ,0.475 J/g-°C,0.114 BTU/lb-°F,Typical 4000 series steel
"Chromium, Cr ",0.35 - 0.65 %,0.35 - 0.65 %,
"Manganese, Mn ",0.40 - 0.70 %,0.40 - 0.70 %,
"Nickel, Ni ",1.55 - 2.0 %,1.55 - 2.0 %,
"Silicon, Si ",0.15 - 0.30 %,0.15 - 0.30 %,

File: data_raw/AISI_4340H_Steel_normalized_870°C_(1600°F).csv
,Metric,English,Comments
Density ,7.85 g/cc,0.284 lb/in³,
"Hardness, Brinell ",363,363,
"Hardness, Rockwell B ",100,100,Converted from Brinell
"Hardness, Vickers ",384,384,Converted from Brinell
"Tensile Strength, Yield ",860 MPa,125000 psi,
Modulus of Elasticity ,200 GPa,29000 ksi,AISI 4340
Poissons Ratio ,0.29,0.29,Typical for steel
Shear Modulus ,78.0 GPa,11300 ksi,Estimated from elastic modulus
Electrical Resistivity  ,"0.0000248 ohm-cm
@Temperature 20.0 °C","0.0000248 ohm-cm
@Temperature 68.0 °F",
 ,"0.0000298 ohm-cm
@Temperature 100 °C","0.0000298 ohm-cm
@Temperature 212 °F",
 ,"0.0000552 ohm-cm
@Temperature 400 °C","0.0000552 ohm-cm
@Temperature 752 °F",
 ,"0.0000797 ohm-cm
@Temperature 600 °C","0.0000797 ohm-cm
@Temperature 1110 °F",
"CTE, linear  ","11.3 µm/m-°C
@Temperature -70.0 - 20.0 °C","6.28 µin/in-°F
@Temperature -94.0 - 68.0 °F","Austenitized 870°C (1600°F), 545°C (1010°F) temper for 2 hrs."
 ,"12.4 µm/m-°C
@Temperature 250 °C","6.89 µin/in-°F
@Temperature 482 °F",
 ,"13.7 µm/m-°C
@Temperature 500 °C","7.61 µin/in-°F
@Temperature 932 °F",
Thermal Conductivity ,44.5 W/m-K,309 BTU-in/hr-ft²-°F,Typical steel
"Carbon, C ",0.37 - 0.44 %,0.37 - 0.44 %,
"Iron, Fe ",95.035 - 96.53 %,95.035 - 96.53 %,As remainder
"Molybdenum, Mo ",0.20 - 0.30 %,0.20 - 0.30 %,
"Phosphorous, P ",<= 0.035 %,<= 0.035 %,
"Sulfur, S ",<= 0.040 %,<= 0.040 %,
"Hardness, Knoop ",392,392,Converted from Brinell
"Hardness, Rockwell C ",40,40,Converted from Brinell
"Tensile Strength, Ultimate ",1280 MPa,186000 psi,
Elongation at Break ,12.2 %,12.2 %,in 50 mm
Bulk Modulus ,159 GPa,23100 ksi,Estimated from elastic modulus
Machinability ,50 %,50 %,annealed and cold drawn. Based on 100% machinability for AISI 1212 steel.
Izod Impact ,16.0 J,11.8 ft-lb,
Specific Heat Capacity ,0.475 J/g-°C,0.114 BTU/lb-°F,Typical 4000 series steel
"Chromium, Cr ",0.65 - 0.95 %,0.65 - 0.95 %,
"Manganese, Mn ",0.55 - 0.90 %,0.55 - 0.90 %,
"Nickel, Ni ",1.55 - 2.0 %,1.55 - 2.0 %,
"Silicon, Si ",0.15 - 0.30 %,0.15 - 0.30 %,

File: data_raw/AISI_4340H_Steel_quenched_845°C_650°C_(1200°F)_temper.csv
,Metric,English,Comments
Density ,7.85 g/cc,0.284 lb/in³,
"Hardness, Knoop ",311,311,Converted from Rockwell C hardness.
"Hardness, Vickers ",301,301,Converted from Rockwell C hardness.
Bulk Modulus ,159 GPa,23100 ksi,Estimated from elastic modulus
Machinability ,50 %,50 %,annealed and cold drawn. Based on 100% machinability for AISI 1212 steel.
Electrical Resistivity  ,"0.0000248 ohm-cm
@Temperature 20.0 °C","0.0000248 ohm-cm
@Temperature 68.0 °F",
 ,"0.0000298 ohm-cm
@Temperature 100 °C","0.0000298 ohm-cm
@Temperature 212 °F",
 ,"0.0000552 ohm-cm
@Temperature 400 °C","0.0000552 ohm-cm
@Temperature 752 °F",
 ,"0.0000797 ohm-cm
@Temperature 600 °C","0.0000797 ohm-cm
@Temperature 1110 °F",
"CTE, linear  ","10.4 µm/m-°C
@Temperature 20.0 °C","5.78 µin/in-°F
@Temperature 68.0 °F","specimen oil hardened, 630°C (1110°F) temper"
 ,"11.2 µm/m-°C
@Temperature 20.0 °C","6.22 µin/in-°F
@Temperature 68.0 °F","specimen oil hardened, 630°C (1110°F) temper"
 ,"12.4 µm/m-°C
@Temperature 20.0 °C","6.89 µin/in-°F
@Temperature 68.0 °F","specimen oil hardened, 630°C (1110°F) temper"
 ,"12.4 µm/m-°C
@Temperature 250 °C","6.89 µin/in-°F
@Temperature 482 °F",
 ,"13.6 µm/m-°C
@Temperature 250 °C","7.56 µin/in-°F
@Temperature 482 °F","specimen oil hardened, 630°C (1110°F) temper"
 ,"13.7 µm/m-°C
@Temperature 500 °C","7.61 µin/in-°F
@Temperature 932 °F",
 ,"14.3 µm/m-°C
@Temperature 500 °C","7.94 µin/in-°F
@Temperature 932 °F","specimen oil hardened, 630°C (1110°F) temper"
Thermal Conductivity ,44.5 W/m-K,309 BTU-in/hr-ft²-°F,Typical steel
"Carbon, C ",0.37 - 0.44 %,0.37 - 0.44 %,
"Iron, Fe ",95.035 - 96.53 %,95.035 - 96.53 %,As remainder
"Molybdenum, Mo ",0.20 - 0.30 %,0.20 - 0.30 %,
"Phosphorous, P ",<= 0.035 %,<= 0.035 %,
"Sulfur, S ",<= 0.040 %,<= 0.040 %,
"Hardness, Rockwell C ",30,30,
Modulus of Elasticity ,200 GPa,29000 ksi,AISI 4340
Poissons Ratio ,0.29,0.29,Typical for steel
Shear Modulus ,78.0 GPa,11300 ksi,Estimated from elastic modulus
Specific Heat Capacity ,0.475 J/g-°C,0.114 BTU/lb-°F,Typical 4000 series steel
"Chromium, Cr ",0.65 - 0.95 %,0.65 - 0.95 %,
"Manganese, Mn ",0.55 - 0.90 %,0.55 - 0.90 %,
"Nickel, Ni ",1.55 - 2.0 %,1.55 - 2.0 %,
"Silicon, Si ",0.15 - 0.30 %,0.15 - 0.30 %,

File: data_raw/AISI_4340_Steel_oil_quenched_845°C_425°C_(800°F)_temper.csv
,Metric,English,Comments
Density ,7.85 g/cc,0.284 lb/in³,
"Tensile Strength, Ultimate ",1595 MPa,231300 psi,
 ,"1985 MPa
@Temperature -195 °C","287900 psi
@Temperature -319 °F",
Elongation at Break ,12 %,12 %,
 ,"4.0 %
@Temperature -195 °C","4.0 %
@Temperature -319 °F",
Modulus of Elasticity ,212 GPa,30700 ksi,
 ,"213 GPa
@Temperature -195 °C","30900 ksi
@Temperature -319 °F",
Poissons Ratio ,0.30,0.30,Calculated
Shear Modulus ,81.5 GPa,11800 ksi,Estimated from elastic modulus
Electrical Resistivity  ,"0.0000248 ohm-cm
@Temperature 20.0 °C","0.0000248 ohm-cm
@Temperature 68.0 °F",
 ,"0.0000298 ohm-cm
@Temperature 100 °C","0.0000298 ohm-cm
@Temperature 212 °F",
 ,"0.0000552 ohm-cm
@Temperature 400 °C","0.0000552 ohm-cm
@Temperature 752 °F",
 ,"0.0000797 ohm-cm
@Temperature 600 °C","0.0000797 ohm-cm
@Temperature 1110 °F",
"CTE, linear  ","12.3 µm/m-°C
@Temperature 20.0 °C","6.83 µin/in-°F
@Temperature 68.0 °F","specimen oil hardened, 600°C (1110°F) temper"
 ,"12.6 µm/m-°C
@Temperature 21.0 - 260 °C","7.00 µin/in-°F
@Temperature 69.8 - 500 °F","1.88% Ni, normalized and tempered"
 ,"12.7 µm/m-°C
@Temperature 20.0 °C","7.06 µin/in-°F
@Temperature 68.0 °F","specimen oil hardened, 600°C (1110°F) temper"
 ,"13.7 µm/m-°C
@Temperature 250 °C","7.61 µin/in-°F
@Temperature 482 °F","specimen oil hardened, 600°C (1110°F) temper"
 ,"13.7 µm/m-°C
@Temperature 21.0 - 540 °C","7.61 µin/in-°F
@Temperature 69.8 - 1000 °F","1.88% Ni, normalized and tempered"
 ,"13.9 µm/m-°C
@Temperature 21.0 - 540 °C","7.72 µin/in-°F
@Temperature 69.8 - 1000 °F","1.90% Ni, quenched, tempered"
 ,"14.5 µm/m-°C
@Temperature 500 °C","8.06 µin/in-°F
@Temperature 932 °F","specimen oil hardened, 600°C (1110°F) temper"
Thermal Conductivity ,44.5 W/m-K,309 BTU-in/hr-ft²-°F,Typical steel
"Carbon, C ",0.37 - 0.43 %,0.37 - 0.43 %,
"Iron, Fe ",95.195 - 96.33 %,95.195 - 96.33 %,As remainder
"Molybdenum, Mo ",0.20 - 0.30 %,0.20 - 0.30 %,
"Phosphorous, P ",<= 0.035 %,<= 0.035 %,
"Sulfur, S ",<= 0.040 %,<= 0.040 %,
"Tensile Strength, Yield ",1475 MPa,213900 psi,
 ,"1840 MPa
@Temperature -195 °C","267000 psi
@Temperature -319 °F",
Reduction of Area ,46 %,46 %,
 ,"11 %
@Temperature -195 °C","11 %
@Temperature -319 °F",
Bulk Modulus ,160 GPa,23200 ksi,Typical for steel.
Machinability ,50 %,50 %,annealed and cold drawn. Based on 100% machinability for AISI 1212 steel.
Specific Heat Capacity ,0.475 J/g-°C,0.114 BTU/lb-°F,Typical 4000 series steel
"Chromium, Cr ",0.70 - 0.90 %,0.70 - 0.90 %,
"Manganese, Mn ",0.60 - 0.80 %,0.60 - 0.80 %,
"Nickel, Ni ",1.65 - 2.0 %,1.65 - 2.0 %,
"Silicon, Si ",0.15 - 0.30 %,0.15 - 0.30 %,

File: data_raw/AISI_4720H_Steel.csv
,Metric,English,Comments
Density ,7.85 g/cc,0.284 lb/in³,
"Hardness, Brinell ",187 - 229,187 - 229,
"Hardness, Rockwell B ",94,94,Converted from Brinell
"Hardness, Vickers ",218,218,Converted from Brinell
Bulk Modulus ,160 GPa,23200 ksi,Typical for steel.
Machinability ,65 %,65 %,hot rolled and cold drawn. Based on 100% machinability for AISI 1212 steel.
Electrical Resistivity ,0.0000245 ohm-cm,0.0000245 ohm-cm,Typical 4000 series steel
Specific Heat Capacity ,0.475 J/g-°C,0.114 BTU/lb-°F,Typical 4000 series steel
"Carbon, C ",0.17 - 0.23 %,0.17 - 0.23 %,
"Iron, Fe ",96.545 - 97.93 %,96.545 - 97.93 %,As remainder
"Molybdenum, Mo ",0.15 - 0.25 %,0.15 - 0.25 %,
"Phosphorous, P ",<= 0.035 %,<= 0.035 %,
"Sulfur, S ",<= 0.040 %,<= 0.040 %,
"Hardness, Knoop ",230,230,Converted from Brinell
"Hardness, Rockwell C ",15,15,"Converted from Brinell hardness. Value below normal HRC range, for comparison purposes only."
Modulus of Elasticity ,205 GPa,29700 ksi,Typical for steel
Poissons Ratio ,0.29,0.29,Calculated
Shear Modulus ,80.0 GPa,11600 ksi,Typical for steel
Thermal Conductivity ,44.5 W/m-K,309 BTU-in/hr-ft²-°F,Typical steel
"Chromium, Cr ",0.30 - 0.60 %,0.30 - 0.60 %,
"Manganese, Mn ",0.45 - 0.75 %,0.45 - 0.75 %,
"Nickel, Ni ",0.85 - 1.25 %,0.85 - 1.25 %,
"Silicon, Si ",0.15 - 0.30 %,0.15 - 0.30 %,

File: data_raw/AISI_81B45H_Steel.csv
,Metric,English,Comments
Density ,7.85 g/cc,0.284 lb/in³,
"Hardness, Brinell ",179 - 223,179 - 223,annealed and cold drawn.
"Hardness, Rockwell B ",93,93,Converted from Brinell
"Hardness, Vickers ",211,211,Converted from Brinell
Bulk Modulus ,160 GPa,23200 ksi,Typical for steels
Machinability ,65 %,65 %,annealed and cold drawn. Based on 100% machinability for AISI 1212 steel.
Electrical Resistivity ,0.0000234 ohm-cm,0.0000234 ohm-cm,Typical steel
Specific Heat Capacity ,0.475 J/g-°C,0.114 BTU/lb-°F,Typical steel
"Boron, B ",0.00050 - 0.0030 %,0.00050 - 0.0030 %,
"Chromium, Cr ",0.30 - 0.60 %,0.30 - 0.60 %,
"Manganese, Mn ",0.70 - 1.05 %,0.70 - 1.05 %,
"Nickel, Ni ",0.15 - 0.45 %,0.15 - 0.45 %,
"Silicon, Si ",0.15 - 0.30 %,0.15 - 0.30 %,
"Hardness, Knoop ",223,223,Converted from Brinell
"Hardness, Rockwell C ",13,13,"Converted from Brinell hardness. Value below normal HRC range, for comparison purposes only."
Modulus of Elasticity ,205 GPa,29700 ksi,Typical for steel
Poissons Ratio ,0.29,0.29,Calculated
Shear Modulus ,80.0 GPa,11600 ksi,Typical for steel.
Thermal Conductivity ,46.6 W/m-K,323 BTU-in/hr-ft²-°F,Typical steel
"Carbon, C ",0.42 - 0.49 %,0.42 - 0.49 %,
"Iron, Fe ",96.882 - 98.20 %,96.882 - 98.20 %,As remainder
"Molybdenum, Mo ",0.080 - 0.15 %,0.080 - 0.15 %,
"Phosphorous, P ",<= 0.035 %,<= 0.035 %,
"Sulfur, S ",<= 0.040 %,<= 0.040 %,

File: data_raw/AISI_8620H_Steel_double_quenched_and_tempered_(230°C_(450°F))_carburized.csv
,Metric,English,Comments
Density ,7.85 g/cc,0.284 lb/in³,
"Hardness, Brinell ",262,262,
"Hardness, Rockwell B ",98,98,Converted from Brinell
"Hardness, Vickers ",276,276,Converted from Brinell
"Tensile Strength, Yield ",533 MPa,77300 psi,
Reduction of Area ,51.7 %,51.7 %,
Bulk Modulus ,160 GPa,23200 ksi,Typical for steel
Machinability ,65 %,65 %,hot rolled and cold drawn. Based on 100% machinability for AISI 1212 steel.
Electrical Resistivity ,0.0000234 ohm-cm,0.0000234 ohm-cm,Typical steel
Specific Heat Capacity ,0.475 J/g-°C,0.114 BTU/lb-°F,Typical steel
"Carbon, C ",0.18 - 0.23 %,0.18 - 0.23 %,
"Iron, Fe ",96.745 - 98.22 %,96.745 - 98.22 %,As remainder
"Molybdenum, Mo ",0.15 - 0.25 %,0.15 - 0.25 %,
"Phosphorous, P ",<= 0.035 %,<= 0.035 %,
"Sulfur, S ",<= 0.040 %,<= 0.040 %,
"Hardness, Knoop ",287,287,Converted from Brinell
"Hardness, Rockwell C ",61,61,case hardness.
"Tensile Strength, Ultimate ",898 MPa,130000 psi,
Elongation at Break ,22.5 %,22.5 %,in 50 mm.
Modulus of Elasticity ,205 GPa,29700 ksi,Typical for steel
Poissons Ratio ,0.29,0.29,Calculated
Shear Modulus ,80.0 GPa,11600 ksi,Typical for steel.
Thermal Conductivity ,46.6 W/m-K,323 BTU-in/hr-ft²-°F,Typical steel
"Chromium, Cr ",0.35 - 0.65 %,0.35 - 0.65 %,
"Manganese, Mn ",0.60 - 0.95 %,0.60 - 0.95 %,
"Nickel, Ni ",0.35 - 0.75 %,0.35 - 0.75 %,
"Silicon, Si ",0.15 - 0.35 %,0.15 - 0.35 %,

File: data_raw/AISI_8622H_Steel_heat_treated_machined_to_13.7_mm_rounds_pseudocarburized_865°C_(1590°F)_reheat_150°C_(300°F)_temper.csv
,Metric,English,Comments
Density ,7.85 g/cc,0.284 lb/in³,
"Hardness, Brinell ",429,429,
"Hardness, Rockwell B ",105,105,Converted from Brinell
"Hardness, Vickers ",455,455,Converted from Brinell
"Tensile Strength, Yield ","1093 MPa
@Strain 0.200 %","158500 psi
@Strain 0.200 %",
Modulus of Elasticity ,205 GPa,29700 ksi,Typical for steel
Poissons Ratio ,0.29,0.29,Calculated
Shear Modulus ,80.0 GPa,11600 ksi,Typical for steel.
Electrical Resistivity ,0.0000234 ohm-cm,0.0000234 ohm-cm,Typical steel
Specific Heat Capacity ,0.475 J/g-°C,0.114 BTU/lb-°F,Typical steel
"Carbon, C ",0.19 - 0.25 %,0.19 - 0.25 %,
"Iron, Fe ",96.785 - 98.21 %,96.785 - 98.21 %,As remainder
"Molybdenum, Mo ",0.15 - 0.25 %,0.15 - 0.25 %,
"Phosphorous, P ",<= 0.035 %,<= 0.035 %,
"Sulfur, S ",<= 0.040 %,<= 0.040 %,
"Hardness, Knoop ",461,461,Converted from Brinell
"Hardness, Rockwell C ",46,46,Converted from Brinell
"Tensile Strength, Ultimate ",1510 MPa,219000 psi,
Elongation at Break ,13.3 %,13.3 %,in 50 mm
Bulk Modulus ,160 GPa,23200 ksi,Typical for steel.
Machinability ,65 %,65 %,hot rolled and cold drawn. Based on 100% machinability for AISI 1212 steel.
Thermal Conductivity ,46.6 W/m-K,323 BTU-in/hr-ft²-°F,Typical steel
"Chromium, Cr ",0.35 - 0.64 %,0.35 - 0.64 %,
"Manganese, Mn ",0.60 - 0.95 %,0.60 - 0.95 %,
"Nickel, Ni ",0.35 - 0.75 %,0.35 - 0.75 %,
"Silicon, Si ",0.15 - 0.30 %,0.15 - 0.30 %,

File: data_raw/AISI_8625H_Steel.csv
,Metric,English,Comments
Density ,7.85 g/cc,0.284 lb/in³,
"Hardness, Brinell ",179 - 223,179 - 223,annealed and cold drawn.
"Hardness, Rockwell B ",93,93,Converted from Brinell
"Hardness, Vickers ",211,211,Converted from Brinell
Bulk Modulus ,160 GPa,23200 ksi,Typical for steel.
Machinability ,60 %,60 %,annealed and cold drawn. Based on AISI 1212 steel as 100% machinability.
Electrical Resistivity ,0.0000234 ohm-cm,0.0000234 ohm-cm,Typical steel
Specific Heat Capacity ,0.475 J/g-°C,0.114 BTU/lb-°F,Typical steel
"Carbon, C ",0.22 - 0.28 %,0.22 - 0.28 %,
"Iron, Fe ",96.745 - 98.13 %,96.745 - 98.13 %,As remainder
"Molybdenum, Mo ",0.15 - 0.25 %,0.15 - 0.25 %,
"Phosphorous, P ",<= 0.035 %,<= 0.035 %,
"Sulfur, S ",<= 0.040 %,<= 0.040 %,
"Hardness, Knoop ",223,223,Converted from Brinell
"Hardness, Rockwell C ",13,13,"Converted from Brinell hardness. Value below normal HRC range, for comparison only."
Modulus of Elasticity ,205 GPa,29700 ksi,Typical for steel
Poissons Ratio ,0.29,0.29,Calculated
Shear Modulus ,80.0 GPa,11600 ksi,Typical for steel.
Thermal Conductivity ,46.6 W/m-K,323 BTU-in/hr-ft²-°F,Typical steel
"Chromium, Cr ",0.35 - 0.65 %,0.35 - 0.65 %,
"Manganese, Mn ",0.65 - 0.95 %,0.65 - 0.95 %,
"Nickel, Ni ",0.35 - 0.75 %,0.35 - 0.75 %,
"Silicon, Si ",0.15 - 0.30 %,0.15 - 0.30 %,

File: data_raw/AISI_8645_Steel.csv
,Metric,English,Comments
Density ,7.85 g/cc,0.284 lb/in³,
"Hardness, Brinell ",184 - 235,184 - 235,
"Hardness, Vickers ",220,220,Converted from Brinell
Shear Modulus ,80.0 GPa,11600 ksi,Typical for steel.
"Carbon, C ",0.43 - 0.48 %,0.43 - 0.48 %,
"Iron, Fe ",96.595 - 97.72 %,96.595 - 97.72 %,As remainder
"Molybdenum, Mo ",0.15 - 0.25 %,0.15 - 0.25 %,
"Phosphorous, P ",<= 0.035 %,<= 0.035 %,
"Sulfur, S ",<= 0.040 %,<= 0.040 %,
"Hardness, Knoop ",239,239,Converted from Brinell
Bulk Modulus ,160 GPa,23200 ksi,Typical for steel.
"Chromium, Cr ",0.40 - 0.60 %,0.40 - 0.60 %,
"Manganese, Mn ",0.75 - 1.0 %,0.75 - 1.0 %,
"Nickel, Ni ",0.40 - 0.70 %,0.40 - 0.70 %,
"Silicon, Si ",0.15 - 0.30 %,0.15 - 0.30 %,

File: data_raw/AISI_8660_Steel_quenched_800°C_(1470°F)_425°C_(800°F)_temper.csv
,Metric,English,Comments
Density ,7.85 g/cc,0.284 lb/in³,
"Hardness, Brinell ",179 - 217,179 - 217,Spheroidized annealed and cold drawn
"Hardness, Rockwell B ",92,92,Converted from Brinell
"Hardness, Vickers ",208,208,Converted from Brinell
Bulk Modulus ,160 GPa,23200 ksi,Typical for steel.
Machinability ,55 %,55 %,spheroidized annealed and cold drawn. Based on 100% machinability for AISI 1212 steel.
Charpy Impact  ,"5.00 J
@Temperature -185 °C","3.69 ft-lb
@Temperature -301 °F",
 ,"8.00 J
@Temperature -130 °C","5.90 ft-lb
@Temperature -202 °F",
 ,"14.0 J
@Temperature -73.0 °C","10.3 ft-lb
@Temperature -99.4 °F",
 ,"18.0 J
@Temperature -18.0 °C","13.3 ft-lb
@Temperature -0.400 °F",
 ,"22.0 J
@Temperature 38.0 °C","16.2 ft-lb
@Temperature 100 °F",
Electrical Resistivity ,0.0000234 ohm-cm,0.0000234 ohm-cm,Typical steel
Specific Heat Capacity ,0.475 J/g-°C,0.114 BTU/lb-°F,Typical steel
"Carbon, C ",0.55 - 0.65 %,0.55 - 0.65 %,
"Iron, Fe ",96.425 - 97.6 %,96.425 - 97.6 %,As remainder
"Molybdenum, Mo ",0.15 - 0.25 %,0.15 - 0.25 %,
"Phosphorous, P ",<= 0.035 %,<= 0.035 %,
"Sulfur, S ",<= 0.040 %,<= 0.040 %,
"Hardness, Knoop ",220,220,Converted from Brinell
"Hardness, Rockwell C ",47,47,
Modulus of Elasticity ,205 GPa,29700 ksi,Typical for steel
Poissons Ratio ,0.29,0.29,Calculated
Shear Modulus ,80.0 GPa,11600 ksi,Typical for steel
Thermal Conductivity ,46.6 W/m-K,323 BTU-in/hr-ft²-°F,Typical steel
"Chromium, Cr ",0.40 - 0.60 %,0.40 - 0.60 %,
"Manganese, Mn ",0.75 - 1.0 %,0.75 - 1.0 %,
"Nickel, Ni ",0.40 - 0.70 %,0.40 - 0.70 %,
"Silicon, Si ",0.15 - 0.30 %,0.15 - 0.30 %,

File: data_raw/AISI_8740_Steel_annealed_815°C_(1500°F)_25_mm_(1_in.)_round.csv
,Metric,English,Comments
Density ,7.85 g/cc,0.284 lb/in³,
"Hardness, Brinell ",201,201,
"Hardness, Rockwell B ",93,93,Converted from Brinell
"Hardness, Vickers ",211,211,Converted from Brinell
"Tensile Strength, Yield ",415 MPa,60200 psi,
Modulus of Elasticity ,205 GPa,29700 ksi,Typical for steel
Poissons Ratio ,0.29,0.29,Calculated
Shear Modulus ,80.0 GPa,11600 ksi,Typical for steel
Electrical Resistivity ,0.0000234 ohm-cm,0.0000234 ohm-cm,Typical steel
Specific Heat Capacity ,0.475 J/g-°C,0.114 BTU/lb-°F,Typical steel
"Carbon, C ",0.38 - 0.43 %,0.38 - 0.43 %,
"Iron, Fe ",96.595 - 97.72 %,96.595 - 97.72 %,As remainder
"Molybdenum, Mo ",0.20 - 0.30 %,0.20 - 0.30 %,
"Phosphorous, P ",<= 0.035 %,<= 0.035 %,
"Sulfur, S ",<= 0.040 %,<= 0.040 %,
"Hardness, Knoop ",223,223,Converted from Brinell
"Hardness, Rockwell C ",13,13,"Converted from Brinell hardness. Value below normal HRC range, for comparison only."
"Tensile Strength, Ultimate ",696 MPa,101000 psi,
Elongation at Break ,22.2 %,22.2 %,in 50 mm
Bulk Modulus ,160 GPa,23200 ksi,Typical for steel.
Machinability ,65 %,65 %,annealed and cold drawn. Based on 100% machinability for AISI 1212 steel.
Thermal Conductivity ,46.6 W/m-K,323 BTU-in/hr-ft²-°F,Typical steel
"Chromium, Cr ",0.40 - 0.60 %,0.40 - 0.60 %,
"Manganese, Mn ",0.75 - 1.0 %,0.75 - 1.0 %,
"Nickel, Ni ",0.40 - 0.70 %,0.40 - 0.70 %,
"Silicon, Si ",0.15 - 0.30 %,0.15 - 0.30 %,

File: data_raw/AISI_8740_Steel_oil_quenched_830°C_(1525°F)_540°C_(1000°F)_temper_100_mm_(4_in.)_round.csv
,Metric,English,Comments
Density ,7.85 g/cc,0.284 lb/in³,
"Hardness, Brinell ",277,277,
"Hardness, Rockwell B ",99,99,Converted from Brinell
"Hardness, Vickers ",292,292,Converted from Brinell
"Tensile Strength, Yield ",745 MPa,108000 psi,
Modulus of Elasticity ,205 GPa,29700 ksi,Typical for steel
Poissons Ratio ,0.29,0.29,Calculated
Shear Modulus ,80.0 GPa,11600 ksi,Typical for steel
Electrical Resistivity ,0.0000234 ohm-cm,0.0000234 ohm-cm,Typical steel
Specific Heat Capacity ,0.475 J/g-°C,0.114 BTU/lb-°F,Typical steel
"Carbon, C ",0.38 - 0.43 %,0.38 - 0.43 %,
"Iron, Fe ",96.595 - 97.72 %,96.595 - 97.72 %,As remainder
"Molybdenum, Mo ",0.20 - 0.30 %,0.20 - 0.30 %,
"Phosphorous, P ",<= 0.035 %,<= 0.035 %,
"Sulfur, S ",<= 0.040 %,<= 0.040 %,
"Hardness, Knoop ",302,302,Converted from Brinell
"Hardness, Rockwell C ",28,28,Converted from Brinell
"Tensile Strength, Ultimate ",958 MPa,139000 psi,
Elongation at Break ,18 %,18 %,in 50 mm
Bulk Modulus ,160 GPa,23200 ksi,Typical for steel.
Machinability ,65 %,65 %,annealed and cold drawn. Based on 100% machinability for AISI 1212 steel.
Thermal Conductivity ,46.6 W/m-K,323 BTU-in/hr-ft²-°F,Typical steel
"Chromium, Cr ",0.40 - 0.60 %,0.40 - 0.60 %,
"Manganese, Mn ",0.75 - 1.0 %,0.75 - 1.0 %,
"Nickel, Ni ",0.40 - 0.70 %,0.40 - 0.70 %,
"Silicon, Si ",0.15 - 0.30 %,0.15 - 0.30 %,

File: data_raw/AISI_94B17H_Steel.csv
,Metric,English,Comments
Density ,7.87 g/cc,0.284 lb/in³,field average for steels
Modulus of Elasticity ,200 GPa,29000 ksi,Estimated
Poissons Ratio ,0.29,0.29,Calculated
Shear Modulus ,80.0 GPa,11600 ksi,Typical for steel
Electrical Resistivity ,0.0000174 ohm-cm,0.0000174 ohm-cm,Estimated
"CTE, linear  ","11.5 µm/m-°C
@Temperature 20.0 °C","6.39 µin/in-°F
@Temperature 68.0 °F",
 ,"12.2 µm/m-°C
@Temperature 250 °C","6.78 µin/in-°F
@Temperature 482 °F",Estimated
 ,"13.9 µm/m-°C
@Temperature 500 °C","7.72 µin/in-°F
@Temperature 932 °F",
 ,"14.7 µm/m-°C
@Temperature 1000 °C","8.17 µin/in-°F
@Temperature 1830 °F",
Thermal Conductivity ,51.9 W/m-K,360 BTU-in/hr-ft²-°F,Typical steel
"Boron, B ",0.00050 - 0.0030 %,0.00050 - 0.0030 %,
"Chromium, Cr ",0.25 - 0.55 %,0.25 - 0.55 %,
"Manganese, Mn ",0.70 - 1.05 %,0.70 - 1.05 %,
"Nickel, Ni ",0.25 - 0.65 %,0.25 - 0.65 %,
"Silicon, Si ",0.15 - 0.30 %,0.15 - 0.30 %,
Bulk Modulus ,160 GPa,23200 ksi,Typical for steel.
Machinability ,70 %,70 %,Estimated
Specific Heat Capacity ,0.472 J/g-°C,0.113 BTU/lb-°F,Estimated
"Carbon, C ",0.14 - 0.20 %,0.14 - 0.20 %,
"Iron, Fe ",97.022 - 98.4295 %,97.022 - 98.4295 %,As remainder
"Molybdenum, Mo ",0.080 - 0.15 %,0.080 - 0.15 %,
"Phosphorous, P ",<= 0.035 %,<= 0.035 %,
"Sulfur, S ",<= 0.040 %,<= 0.040 %,

File: data_raw/AISI_94B30H_Steel_UNS_H94301_(Composition_Spec).csv
,Metric,English,Comments
Density ,7.85 g/cc,0.284 lb/in³,Typical Carbon Steel
Modulus of Elasticity ,200 GPa,29000 ksi,Typical Carbon Steel
Shear Modulus ,78.0 GPa,11300 ksi,Typical Carbon Steel
Electrical Resistivity ,0.0000170 ohm-cm,0.0000170 ohm-cm,Typical Carbon Steel
"CTE, linear ",12.0 µm/m-°C,6.67 µin/in-°F,Typical Carbon Steel
Thermal Conductivity ,52.0 W/m-K,361 BTU-in/hr-ft²-°F,Typical Carbon Steel
"Carbon, C ",0.27 - 0.33 %,0.27 - 0.33 %,
"Iron, Fe ",96.92 - 98.3 %,96.92 - 98.3 %,As Balance
"Molybdenum, Mo ",0.080 - 0.15 %,0.080 - 0.15 %,
"Silicon, Si ",0.15 - 0.35 %,0.15 - 0.35 %,
Poissons Ratio ,0.29,0.29,Typical Carbon Steel
Specific Heat Capacity ,0.470 J/g-°C,0.112 BTU/lb-°F,Typical Carbon Steel
"Chromium, Cr ",0.25 - 0.55 %,0.25 - 0.55 %,
"Manganese, Mn ",0.70 - 1.05 %,0.70 - 1.05 %,
"Nickel, Ni ",0.25 - 0.65 %,0.25 - 0.65 %,

File: data_raw/ATI_Allvac®_Vasco®_9310_Specialty_Steel_Heat_Treatment:_899°C_(1650°F)_Normalization.csv
,Metric,English,Comments
Density ,7.86 g/cc,0.284 lb/in³,
"Hardness, Brinell ",334,334,Estimated from Rockwell C value for Brinell test with 3000 kg load/10 mm diameter ball
"Hardness, Rockwell C ",36,36,
"Tensile Strength, Ultimate ",966 MPa,140000 psi,
Elongation at Break ,15 %,15 %,
"Carbon, C ",0.11 %,0.11 %,
"Iron, Fe ",94 %,94 %,as balance
"Molybdenum, Mo ",0.12 %,0.12 %,
"Phosphorous, P ",0.013 %,0.013 %,
"Sulfur, S ",0.013 %,0.013 %,
"Hardness, Knoop ",363,363,Estimated from Rockwell C value.
"Hardness, Vickers ",349,349,Estimated from Rockwell C value.
"Tensile Strength, Yield ","897 MPa
@Strain 0.200 %","130000 psi
@Strain 0.200 %",
Reduction of Area ,40 %,40 %,
"Chromium, Cr ",1.2 %,1.2 %,
"Manganese, Mn ",0.55 %,0.55 %,
"Nickel, Ni ",3.3 %,3.3 %,
"Silicon, Si ",0.25 %,0.25 %,

File: data_raw/Bohler-Uddeholm_IMPAX®_P20_Hot_Work_Tool_Steel.csv
,Metric,English,Comments
Density ,7.81 g/cc,0.282 lb/in³,hardness of 310 HB
 ,"7.75 g/cc
@Temperature 199 °C","0.280 lb/in³
@Temperature 390 °F",hardness of 310 HB
"Hardness, Brinell ",290 - 341,290 - 341,Hardened and tempered (Delivery condition)
"Tensile Strength, Yield  ","800 MPa
@Strain 0.200 %","116000 psi
@Strain 0.200 %",68°F (hardness of 325 HB)
 ,"896 MPa
@Strain 0.200 %","130000 psi
@Strain 0.200 %",68°F (hardness of 325 HB)
Compressive Yield Strength ,850 - 1000 MPa,123000 - 145000 psi,
"CTE, linear ","12.6 µm/m-°C
@Temperature 199 °C","7.00 µin/in-°F
@Temperature 390 °F",hardness of 310 HB
Thermal Conductivity  ,"29.0 W/m-K
@Temperature 20.0 °C","201 BTU-in/hr-ft²-°F
@Temperature 68.0 °F",hardness of 310 HB
 ,"30.0 W/m-K
@Temperature 199 °C","208 BTU-in/hr-ft²-°F
@Temperature 390 °F",hardness of 310 HB
"Carbon, C ",0.37 %,0.37 %,
"Iron, Fe ",94.73 %,94.73 %,As Balance
"Molybdenum, Mo ",0.20 %,0.20 %,
"Silicon, Si ",0.30 %,0.30 %,
"Tensile Strength, Ultimate ",1010 MPa,146000 psi,(hardness of 325 HB)
 ,"896 MPa
@Temperature 199 °C","130000 psi
@Temperature 390 °F",(hardness of 325 HB)
Modulus of Elasticity ,205 GPa,29700 ksi,(hardness of 310 HB)
 ,"200 GPa
@Temperature 199 °C","29000 ksi
@Temperature 390 °F",hardness of 310 HB
Charpy Impact  ,"5.02 - 10.0 J
@Temperature -100 °C","3.70 - 7.40 ft-lb
@Temperature -148 °F",V-notch
 ,"40.7 - 67.8 J
@Temperature 150 °C","30.0 - 50.0 ft-lb
@Temperature 302 °F",V-notch
Specific Heat Capacity ,"0.460 J/g-°C
@Temperature 20.0 °C","0.110 BTU/lb-°F
@Temperature 68.0 °F",hardness of 310 HB
"Chromium, Cr ",2.0 %,2.0 %,
"Manganese, Mn ",1.4 %,1.4 %,
"Nickel, Ni ",1.0 %,1.0 %,
"Sulfur, S ",<= 0.010 %,<= 0.010 %,

File: data_raw/Latrobe_LSS™_A9_Tool_Steel_(ASTM_A9).csv
,Metric,English,Comments
Specific Gravity ,7.78 g/cc,7.78 g/cc,
"Hardness, Rockwell C ",40,40,"Air Cooled from 996°, 624°C Temper Temperature"
 ,57,57,"Air Cooled from 996°, 149°C Temper Temperature"
 ,58,58,"Air Cooled from 996°, 449°C Temper Temperature"
Machinability ,65 - 70 %,65 - 70 %,1% Carbon Steel
"CTE, linear  ","11.97 µm/m-°C
@Temperature 38.0 - 427 °C","6.650 µin/in-°F
@Temperature 100 - 801 °F",
 ,"12.71 µm/m-°C
@Temperature 38.0 - 649 °C","7.061 µin/in-°F
@Temperature 100 - 1200 °F",
"Carbon, C ",0.50 %,0.50 %,
"Iron, Fe ",88.9 %,88.9 %,
"Molybdenum, Mo ",1.55 %,1.55 %,
"Silicon, Si ",1.05 %,1.05 %,
Density ,7.78 g/cc,0.281 lb/in³,
Modulus of Elasticity ,207 GPa,30000 ksi,
"Chromium, Cr ",5.15 %,5.15 %,
"Manganese, Mn ",0.35 %,0.35 %,
"Nickel, Ni ",1.5 %,1.5 %,
"Vanadium, V ",1.0 %,1.0 %,

File: data_raw/Latrobe_Lescalloy®_16NCD13_VAC-ARC_High_Strength_Alloy_Steel.csv
,Metric,English,Comments
"Hardness, Rockwell C ",33.5,33.5,"1"" from quench end; Jominy End Quench Hardenability"
 ,40,40,"1/2"" from quenched end; Jominy End Quench Hardenability"
 ,41.5,41.5,"1/8"" from quenched end; Jominy End Quench Hardenability"
"Tensile Strength, Yield ",931 MPa,135000 psi,621°C Temper Temperature
 ,1103 MPa,160000 psi,177°C Temper Temperature
 ,"931 MPa
@Strain 0.200 %","135000 psi
@Strain 0.200 %",496°C Temper Temperature
Charpy Impact ,33.9 J,25.0 ft-lb,496°C Temper Temperature
 ,94.9 J,70.0 ft-lb,621°C Temper Temperature
"Carbon, C ",0.15 %,0.15 %,
"Iron, Fe ",94.6 %,94.6 %,
"Molybdenum, Mo ",0.25 %,0.25 %,
"Silicon, Si ",0.25 %,0.25 %,
"Tensile Strength, Ultimate ",827 MPa,120000 psi,621°C Temper Temperature
 ,1100 MPa,160000 psi,496°C Temper Temperature
 ,1380 MPa,200000 psi,177°C Temper Temperature
Elongation at Break ,13 %,13 %,in 5D; 177°C Temper Temperature
 ,16 %,16 %,in 5D; 496°C Temper Temperature
 ,23 %,23 %,in 5D; 621°C Temper Temperature
"Chromium, Cr ",1.0 %,1.0 %,
"Manganese, Mn ",0.50 %,0.50 %,
"Nickel, Ni ",3.25 %,3.25 %,

File: data_raw/Latrobe_Lescalloy®_AF_1410_VIM-VAR_;_17_in_High_Strength_Alloy_Steel.csv
,Metric,English,Comments
Density ,7.83 g/cc,0.283 lb/in³,
"Tensile Strength, Ultimate ",1680 MPa,243000 psi,Transverse
 ,1680 MPa,244000 psi,Longitudinal
Elongation at Break ,16 %,16 %,Transverse
 ,17 %,17 %,Longitudinal
Modulus of Elasticity ,203 GPa,29400 ksi,
Processing Temperature ,168 °C,334 °F,Martensitic Finish
 ,336 °C,637 °F,Martensitic Start
"Carbon, C ",0.15 %,0.15 %,
"Cobalt, Co ",14 %,14 %,
"Manganese, Mn ",0.10 %,0.10 %,
"Nickel, Ni ",10 %,10 %,
"Tensile Strength, Yield ",1524 MPa,221000 psi,Transverse
 ,1544 MPa,223900 psi,Longitudinal
Reduction of Area ,66 %,66 %,Transverse
 ,73 %,73 %,Longitudinal
Charpy Impact ,71.0 J,52.4 ft-lb,"V-Notch, Transverse"
 ,81.0 J,59.7 ft-lb,"V-Notch, Longitudinal"
"Chromium, Cr ",2.0 %,2.0 %,
"Iron, Fe ",72.65 %,72.65 %,
"Molybdenum, Mo ",1.0 %,1.0 %,
"Silicon, Si ",0.10 %,0.10 %,

File: data_raw/Sandvik_19.12.3.Nb_Welding_wire.csv
,Metric,English,Comments
Density ,8.00 g/cc,0.289 lb/in³,
"Hardness, Vickers ",220,220,
"Tensile Strength, Yield  ","390 MPa
@Strain 0.200 %,
Temperature 400 °C","56600 psi
@Strain 0.200 %,
Temperature 752 °F",
 ,"400 MPa
@Strain 0.200 %,
Temperature 20.0 °C","58000 psi
@Strain 0.200 %,
Temperature 68.0 °F",
Reduction of Area ,59 %,59 %,
Charpy Impact  ,"60.0 J
@Temperature -196 °C","44.3 ft-lb
@Temperature -321 °F",
 ,"135 J
@Temperature 20.0 °C","99.6 ft-lb
@Temperature 68.0 °F",
"CTE, linear ","18.0 µm/m-°C
@Temperature 20.0 - 400 °C","10.0 µin/in-°F
@Temperature 68.0 - 752 °F",
"Maximum Service Temperature, Air ",400 °C,752 °F,
"Carbon, C ",0.030 %,0.030 %,All Weld Metal
 ,0.040 %,0.040 %,Nominal
 ,0.040 %,0.040 %,AIM
"Cobalt, Co ",<= 0.200 %,<= 0.200 %,Nominal
 ,<= 0.200 %,<= 0.200 %,AIM
"Manganese, Mn ",1.3 %,1.3 %,All Weld Metal
 ,1.5 %,1.5 %,Nominal
 ,1.5 %,1.5 %,AIM
"Nickel, Ni ",11 %,11 %,All Weld Metal
 ,11.5 %,11.5 %,Nominal
 ,11.5 %,11.5 %,AIM
"Nitrogen, N ",0.050 %,0.050 %,All Weld Metal
 ,<= 0.0600 %,<= 0.0600 %,Nominal
 ,<= 0.0600 %,<= 0.0600 %,AIM
"Silicon, Si ",0.40 %,0.40 %,All Weld Metal
 ,0.40 %,0.40 %,Nominal
 ,0.40 %,0.40 %,AIM
"Tensile Strength, Ultimate  ","540 MPa
@Temperature 400 °C","78300 psi
@Temperature 752 °F",
 ,"610 MPa
@Temperature 20.0 °C","88500 psi
@Temperature 68.0 °F",
Elongation at Break  ,"30 %
@Temperature 400 °C","30 %
@Temperature 752 °F",
 ,"36 %
@Temperature 20.0 °C","36 %
@Temperature 68.0 °F",
Creep Strength  ,"45.0 MPa
@Temperature 20.0 °C","6530 psi
@Temperature 68.0 °F",
 ,"155 MPa
@Temperature 700 °C","22500 psi
@Temperature 1290 °F",
Thermal Conductivity  ,"15.0 W/m-K
@Temperature 20.0 °C","104 BTU-in/hr-ft²-°F
@Temperature 68.0 °F",
 ,"15.0 W/m-K
@Temperature 100 °C","104 BTU-in/hr-ft²-°F
@Temperature 212 °F",
 ,"21.0 W/m-K
@Temperature 300 °C","146 BTU-in/hr-ft²-°F
@Temperature 572 °F",
 ,"23.0 W/m-K
@Temperature 500 °C","160 BTU-in/hr-ft²-°F
@Temperature 932 °F",
"Chromium, Cr ",18 %,18 %,All Weld Metal
 ,18.5 %,18.5 %,Nominal
 ,18.5 %,18.5 %,AIM
"Copper, Cu ",<= 0.200 %,<= 0.200 %,Nominal
 ,<= 0.200 %,<= 0.200 %,AIM
"Molybdenum, Mo ",2.6 %,2.6 %,All Weld Metal
 ,2.6 %,2.6 %,Nominal
 ,2.6 %,2.6 %,AIM
"Niobium, Nb (Columbium, Cb) ",0.55 %,0.55 %,All Weld Metal
 ,>= 12.0 %,>= 12.0 %,Nominal
 ,>= 12.0 %,>= 12.0 %,AIM
"Phosphorous, P ",0.012 %,0.012 %,All Weld Metal
 ,<= 0.0250 %,<= 0.0250 %,Nominal
 ,<= 0.0250 %,<= 0.0250 %,AIM
"Sulfur, S ",0.011 %,0.011 %,All Weld Metal
 ,<= 0.0150 %,<= 0.0150 %,Nominal
 ,<= 0.0150 %,<= 0.0150 %,AIM

File: data_raw/Sandvik_24.13.LSi_Welding_wire.csv
,Metric,English,Comments
"Hardness, Vickers ",200,200,
"Tensile Strength, Yield ","400 MPa
@Strain 0.200 %","58000 psi
@Strain 0.200 %",
Reduction of Area ,55 %,55 %,
Thermal Conductivity  ,"14.0 W/m-K
@Temperature 20.0 °C","97.2 BTU-in/hr-ft²-°F
@Temperature 68.0 °F",
 ,"15.0 W/m-K
@Temperature 100 °C","104 BTU-in/hr-ft²-°F
@Temperature 212 °F",
 ,"17.0 W/m-K
@Temperature 300 °C","118 BTU-in/hr-ft²-°F
@Temperature 572 °F",
 ,"19.0 W/m-K
@Temperature 500 °C","132 BTU-in/hr-ft²-°F
@Temperature 932 °F",
"Carbon, C ",0.017 %,0.017 %,Weld metal
 ,<= 0.0250 %,<= 0.0250 %,AIM
"Manganese, Mn ",1.7 %,1.7 %,Weld metal
 ,1.8 %,1.8 %,AIM
"Nickel, Ni ",13.5 %,13.5 %,AIM
 ,13.5 %,13.5 %,Weld metal
"Phosphorous, P ",0.015 %,0.015 %,Weld metal
 ,<= 0.0250 %,<= 0.0250 %,AIM
"Sulfur, S ",0.0080 %,0.0080 %,Weld metal
 ,<= 0.0150 %,<= 0.0150 %,AIM
"Tensile Strength, Ultimate ",600 MPa,87000 psi,
Elongation at Break ,35 %,35 %,
Charpy Impact ,140 J,103 ft-lb,
"Chromium, Cr ",23.5 %,23.5 %,AIM
 ,23.5 %,23.5 %,Weld metal
"Molybdenum, Mo ",0.10 %,0.10 %,Weld metal
 ,<= 0.400 %,<= 0.400 %,AIM
"Nitrogen, N ",0.10 %,0.10 %,AIM
 ,0.10 %,0.10 %,Weld metal
"Silicon, Si ",0.85 %,0.85 %,Weld metal
 ,0.90 %,0.90 %,AIM

File: data_raw/Sandvik_25.22.2.LMn_Welding_wire.csv
,Metric,English,Comments
Density ,7.90 g/cc,0.285 lb/in³,
"Hardness, Vickers ",170,170,
"Tensile Strength, Yield  ","225 MPa
@Strain 0.200 %,
Temperature 400 °C","32600 psi
@Strain 0.200 %,
Temperature 752 °F",
 ,"335 MPa
@Strain 0.200 %,
Temperature 20.0 °C","48600 psi
@Strain 0.200 %,
Temperature 68.0 °F",
Reduction of Area ,58 %,58 %,
"CTE, linear ","18.0 µm/m-°C
@Temperature 20.0 - 400 °C","10.0 µin/in-°F
@Temperature 68.0 - 752 °F",
"Carbon, C ",<= 0.0200 %,<= 0.0200 %,Filler metal
 ,<= 0.0200 %,<= 0.0200 %,All-weld metal
"Manganese, Mn ",4.0 %,4.0 %,All-weld metal
 ,4.5 %,4.5 %,Filler metal
"Nickel, Ni ",21.5 %,21.5 %,All-weld metal
 ,22 %,22 %,Filler metal
"Phosphorous, P ",<= 0.0150 %,<= 0.0150 %,Filler metal
 ,<= 0.0150 %,<= 0.0150 %,All-weld metal
"Sulfur, S ",<= 0.0150 %,<= 0.0150 %,Filler metal
 ,<= 0.0150 %,<= 0.0150 %,All-weld metal
"Tensile Strength, Ultimate  ","410 MPa
@Temperature 400 °C","59500 psi
@Temperature 752 °F",
 ,"575 MPa
@Temperature 20.0 °C","83400 psi
@Temperature 68.0 °F",
Elongation at Break  ,"29 %
@Temperature 400 °C","29 %
@Temperature 752 °F",
 ,"42 %
@Temperature 20.0 °C","42 %
@Temperature 68.0 °F",
Charpy Impact  ,"100 J
@Temperature -196 °C","73.8 ft-lb
@Temperature -321 °F",
 ,"120 J
@Temperature 20.0 °C","88.5 ft-lb
@Temperature 68.0 °F",
Thermal Conductivity  ,"14.0 W/m-K
@Temperature 20.0 °C","97.2 BTU-in/hr-ft²-°F
@Temperature 68.0 °F",
 ,"15.0 W/m-K
@Temperature 100 °C","104 BTU-in/hr-ft²-°F
@Temperature 212 °F",
 ,"17.0 W/m-K
@Temperature 300 °C","118 BTU-in/hr-ft²-°F
@Temperature 572 °F",
 ,"19.0 W/m-K
@Temperature 500 °C","132 BTU-in/hr-ft²-°F
@Temperature 932 °F",
"Chromium, Cr ",24.5 %,24.5 %,All-weld metal
 ,25 %,25 %,Filler metal
"Molybdenum, Mo ",<= 2.10 %,<= 2.10 %,Filler metal
 ,<= 2.10 %,<= 2.10 %,All-weld metal
"Nitrogen, N ",0.11 %,0.11 %,All-weld metal
 ,0.13 %,0.13 %,AIM
"Silicon, Si ",0.10 %,0.10 %,All-weld metal
 ,<= 0.200 %,<= 0.200 %,Filler metal

File: data_raw/Sandvik_Sanicro_72HP_Welding_wire.csv
,Metric,English,Comments
Density ,8.30 g/cc,0.300 lb/in³,
"Hardness, Vickers ",180,180,
"Tensile Strength, Yield  ","240 MPa
@Strain 0.200 %,
Temperature 400 °C","34800 psi
@Strain 0.200 %,
Temperature 752 °F",
 ,"390 MPa
@Strain 0.200 %,
Temperature 20.0 °C","56600 psi
@Strain 0.200 %,
Temperature 68.0 °F",
Reduction of Area ,50 %,50 %,
Charpy Impact  ,"150 J
@Temperature -196 °C","111 ft-lb
@Temperature -321 °F",
 ,"246 J
@Temperature 20.0 °C","181 ft-lb
@Temperature 68.0 °F",
"CTE, linear ","12.0 µm/m-°C
@Temperature 20.0 - 400 °C","6.67 µin/in-°F
@Temperature 68.0 - 752 °F",
"Maximum Service Temperature, Air ",1175 °C,2147 °F,
"Carbon, C ",<= 0.0300 %,<= 0.0300 %,Filler metal
 ,<= 0.0300 %,<= 0.0300 %,All-weld metal
"Cobalt, Co ",<= 0.100 %,<= 0.100 %,Filler metal
"Iron, Fe ",0.50 %,0.50 %,All-weld metal
 ,<= 1.00 %,<= 1.00 %,Filler metal
"Molybdenum, Mo ",<= 0.200 %,<= 0.200 %,Filler metal
"Niobium, Nb (Columbium, Cb) ",2.6 %,2.6 %,Filler metal
 ,2.6 %,2.6 %,All-weld metal
"Phosphorous, P ",<= 0.0100 %,<= 0.0100 %,Filler metal
 ,<= 0.0100 %,<= 0.0100 %,All-weld metal
"Sulfur, S ",<= 0.0100 %,<= 0.0100 %,Filler metal
 ,<= 0.100 %,<= 0.100 %,All-weld metal
"Tensile Strength, Ultimate  ","540 MPa
@Temperature 400 °C","78300 psi
@Temperature 752 °F",
 ,"660 MPa
@Temperature 20.0 °C","95700 psi
@Temperature 68.0 °F",
Elongation at Break ,45 %,45 %,
Rupture Strength  ,"2.00e+6 MPa
@Temperature 800 °C","2.90e+8 psi
@Temperature 1470 °F",
 ,"5.30e+6 MPa
@Temperature 700 °C","7.69e+8 psi
@Temperature 1290 °F",
 ,"1.80e+7 MPa
@Temperature 600 °C","2.61e+9 psi
@Temperature 1110 °F",
Thermal Conductivity  ,"15.0 W/m-K
@Temperature 20.0 °C","104 BTU-in/hr-ft²-°F
@Temperature 68.0 °F",
 ,"16.0 W/m-K
@Temperature 100 °C","111 BTU-in/hr-ft²-°F
@Temperature 212 °F",
 ,"18.0 W/m-K
@Temperature 300 °C","125 BTU-in/hr-ft²-°F
@Temperature 572 °F",
 ,"22.0 W/m-K
@Temperature 500 °C","153 BTU-in/hr-ft²-°F
@Temperature 932 °F",
 ,"25.5 W/m-K
@Temperature 700 °C","177 BTU-in/hr-ft²-°F
@Temperature 1290 °F",
"Chromium, Cr ",20 %,20 %,Filler metal
 ,20.5 %,20.5 %,All-weld metal
"Copper, Cu ",<= 0.0500 %,<= 0.0500 %,Filler metal
"Manganese, Mn ",3.0 %,3.0 %,Filler metal
 ,3.0 %,3.0 %,All-weld metal
"Nickel, Ni ",72 %,72 %,All-weld metal
 ,72.5 %,72.5 %,Filler metal
"Nitrogen, N ",<= 0.0500 %,<= 0.0500 %,Filler metal
"Silicon, Si ",0.10 %,0.10 %,Filler metal
 ,0.10 %,0.10 %,All-weld metal
"Titanium, Ti ",0.20 %,0.20 %,All-weld metal
 ,0.40 %,0.40 %,Filler metal
