Repository: raymond-yiqunwang/DATA_SCI423_proj

File: scrape_data/data_raw/AISI_3140.csv
,Metric,English,Comments
Density,7.85 g/cc,0.284 lb/in³,ASTM D792
"Tensile Strength, Ultimate",790 MPa,115000 psi,ASTM D638
Elongation at Break,25 %,25 %,ASTM D638
"Carbon, C",0.38 - 0.43 %,0.38 - 0.43 %,
"Iron, Fe",96.1 - 97.1 %,96.1 - 97.1 %,as balance
"Nickel, Ni",1.1 - 1.4 %,1.1 - 1.4 %,
"Silicon, Si",0.15 - 0.35 %,0.15 - 0.35 %,
"Tensile Strength, Yield",520 MPa,75400 psi,ASTM D638
Machinability,55 %,55 %,as compared to AISI 1112 steel with a machinability rating of 100.
"Chromium, Cr",0.55 - 0.75 %,0.55 - 0.75 %,
"Manganese, Mn",0.70 - 0.90 %,0.70 - 0.90 %,
"Phosphorous, P",<= 0.040 %,<= 0.040 %,
"Sulfur, S",<= 0.040 %,<= 0.040 %,

File: scrape_data/data_raw/Sandvik_19.12.3.LR-16_Covered_electrodes.csv
,Metric,English,Comments
"Hardness, Brinell ",210,210,
"Tensile Strength, Yield ","470 MPa @Strain 0.200 %","68200 psi @Strain 0.200 %",
Impact Test  ,"40.0 J @Temperature -105 °C","29.5 ft-lb @Temperature -157 °F",
 ,"60.0 J @Temperature -20.0 °C","44.3 ft-lb @Temperature -4.00 °F",
 ,"70.0 J @Temperature 20.0 °C","51.6 ft-lb @Temperature 68.0 °F",
"Carbon, C ",0.020 %,0.020 %,
"Manganese, Mn ",2.0 %,2.0 %,
"Nickel, Ni ",12 %,12 %,
"Tensile Strength, Ultimate ",690 MPa,100000 psi,Rm
Elongation at Break ,35 %,35 %,
"Chromium, Cr ",18.5 %,18.5 %,
"Molybdenum, Mo ",2.8 %,2.8 %,
"Silicon, Si ",0.60 %,0.60 %,

File: scrape_data/data_raw/Sandvik_19.12.3.LRV_Covered_electrodes.csv
,Metric,English,Comments
"Tensile Strength, Ultimate ",520 MPa,75400 psi,
Elongation at Break ,30 %,30 %,
Charpy Impact  ,"29.0 J @Temperature -160 C","21.4 ft-lb @Temperature -256 F",
 ,"38.0 J @Temperature -120 C","28.0 ft-lb @Temperature -184 F",
 ,"45.0 J @Temperature -80.0 C","33.2 ft-lb @Temperature -112 F",
 ,"56.0 J @Temperature -40.0 C","41.3 ft-lb @Temperature -40.0 F",
 ,"65.0 J @Temperature 20.0 C","47.9 ft-lb @Temperature 68.0 F",
"Carbon, C ",<= 0.0300 %,<= 0.0300 %,
"Manganese, Mn ",0.70 %,0.70 %,
"Nickel, Ni ",12 %,12 %,
"Silicon, Si ",0.70 %,0.70 %,
"Tensile Strength, Yield  ","340 MPa @Strain 0.200 %","49300 psi @Strain 0.200 %",
 ,"365 MPa @Strain 1.00 %","52900 psi @Strain 1.00 %",
Reduction of Area ,40 %,40 %,
"Chromium, Cr ",18 %,18 %,
"Molybdenum, Mo ",2.8 %,2.8 %,
"Phosphorous, P ",<= 0.0300 %,<= 0.0300 %,
"Sulfur, S ",<= 0.0250 %,<= 0.0250 %,

File: scrape_data/data_raw/Sandvik_19.12.3.L_T0_Flux_Cored_Wire_Electrodes.csv
,Metric,English,Comments
"Tensile Strength, Ultimate ",565 MPa,81900 psi,"Rm, Using CO 100%"
 ,580 MPa,84100 psi,"Rm, Using Ar 75%/CO2 25%"
Elongation at Break ,36 %,36 %,Using Ar 75%/CO2 25%
 ,37 %,37 %,Using CO 100%
"Carbon, C ",<= 0.0300 %,<= 0.0300 %,
"Manganese, Mn ",1.39 %,1.39 %,
"Nickel, Ni ",12 %,12 %,
"Tensile Strength, Yield  ","430 MPa @Strain 0.200 %","62400 psi @Strain 0.200 %",Using CO 100%
 ,"450 MPa @Strain 0.200 %","65300 psi @Strain 0.200 %",Using Ar 75%/CO2 25%
Charpy Impact  ,"57.0 J @Temperature -20.0 °C","42.0 ft-lb @Temperature -4.00 °F",Using Ar 75%/CO2 25%
 ,"57.0 J @Temperature -20.0 °C","42.0 ft-lb @Temperature -4.00 °F",Using CO 100%
"Chromium, Cr ",18.8 %,18.8 %,
"Molybdenum, Mo ",2.7 %,2.7 %,
"Silicon, Si ",<= 0.520 %,<= 0.520 %,

File: scrape_data/data_raw/Sandvik_19.12.3.L_T1_Flux_Cored_Wire_Electrodes.csv
,Metric,English,Comments
"Tensile Strength, Ultimate ",570 MPa,82700 psi,"Rm, Using CO 100%"
 ,580 MPa,84100 psi,Rm
Elongation at Break ,40 %,40 %,
 ,53 %,53 %,Using CO 100%
"Carbon, C ",0.029 %,0.029 %,
"Manganese, Mn ",1.15 %,1.15 %,
"Nickel, Ni ",11.9 %,11.9 %,
"Tensile Strength, Yield  ","442 MPa @Strain 0.200 %","64100 psi @Strain 0.200 %",Using CO 100%
 ,"450 MPa @Strain 0.200 %","65300 psi @Strain 0.200 %",
Charpy Impact  ,"69.0 J @Temperature -20.0 C","50.9 ft-lb @Temperature -4.00 F",
 ,"69.0 J @Temperature -20.0 C","50.9 ft-lb @Temperature -4.00 F",Using CO 100%
"Chromium, Cr ",18.5 %,18.5 %,
"Molybdenum, Mo ",2.6 %,2.6 %,
"Silicon, Si ",0.85 %,0.85 %,

File: scrape_data/data_raw/Sandvik_19.9.H_T1_Flux_Cored_Wire_Electrodes.csv
,Metric,English,Comments
"Tensile Strength, Ultimate ",578 MPa,83800 psi,"Rm, Using CO 100%"
 ,600 MPa,87000 psi,"Rm, Using Ar 75%/CO2 25%"
Elongation at Break ,42 %,42 %,Using Ar 75%/CO2 25%
 ,44 %,44 %,Using CO 100%
"Carbon, C ",0.55 %,0.55 %,
"Manganese, Mn ",1.15 %,1.15 %,
"Silicon, Si ",0.85 %,0.85 %,
"Tensile Strength, Yield  ","392 MPa
@Strain 0.200 %","56900 psi
@Strain 0.200 %",Using CO 100%
 ,"430 MPa
@Strain 0.200 %","62400 psi
@Strain 0.200 %",Using Ar 75%/CO2 25%
"Chromium, Cr ",19.4 %,19.4 %,
"Nickel, Ni ",9.7 %,9.7 %,

File: scrape_data/data_raw/Sandvik_19.9.LR_Covered_electrodes.csv
,Metric,English,Comments
"Hardness, Brinell ",200,200,
"Tensile Strength, Yield ","440 MPa @Strain 0.200 %","63800 psi @Strain 0.200 %",
Charpy Impact  ,"60.0 J @Temperature -20.0 C","44.3 ft-lb @Temperature -4.00 F",
 ,"75.0 J @Temperature 20.0 C","55.3 ft-lb @Temperature 68.0 F",
"Carbon, C ",0.025 %,0.025 %,
"Manganese, Mn ",0.75 %,0.75 %,
"Silicon, Si ",0.95 %,0.95 %,
"Tensile Strength, Ultimate ",600 MPa,87000 psi,
Elongation at Break ,40 %,40 %,
"Chromium, Cr ",19 %,19 %,
"Nickel, Ni ",9.5 %,9.5 %,

File: scrape_data/data_raw/Sandvik_19.9.NbR_Covered_electrodes.csv
,Metric,English,Comments
"Tensile Strength, Ultimate ",620 MPa,89900 psi,
Elongation at Break ,35 %,35 %,
"Maximum Service Temperature, Air ",400 C,752 F,
"Carbon, C ",0.030 %,0.030 %,
"Manganese, Mn ",0.80 %,0.80 %,
"Niobium, Nb (Columbium, Cb) ",>= 10.0 %,>= 10.0 %,
"Tensile Strength, Yield ","490 MPa @Strain 0.200 %","71100 psi @Strain 0.200 %",
Charpy Impact  ,"35.0 J @Temperature -60.0 C","25.8 ft-lb @Temperature -76.0 F",
 ,"50.0 J @Temperature -20.0 C","36.9 ft-lb @Temperature -4.00 F",
 ,"55.0 J @Temperature 20.0 C","40.6 ft-lb @Temperature 68.0 F",
"Chromium, Cr ",20 %,20 %,
"Nickel, Ni ",10 %,10 %,
"Silicon, Si ",0.90 %,0.90 %,

File: scrape_data/data_raw/Sandvik_22.9.3.LR_Covered_electrodes.csv
,Metric,English,Comments
"Tensile Strength, Ultimate",700 MPa,102000 psi,
Elongation at Break,20 %,20 %,
"Maximum Service Temperature, Air ",250 C,482 F,
"Carbon, C",<= 0.0300 %,<= 0.0300 %,
"Manganese, Mn",0.80 %,0.80 %,
"Nickel, Ni",9.0 %,9.0 %,
"Phosphorous, P",<= 0.0300 %,<= 0.0300 %,
"Sulfur, S",<= 0.0250 %,<= 0.0250 %,
"Tensile Strength, Yield","500 MPa @Strain 0.200 %","72500 psi @Strain 0.200 %",
Charpy Impact,"40.0 J @Temperature -40.0 C","29.5 ft-lb @Temperature -40.0 F",
 ,"48.0 J @Temperature 20.0 C","35.4 ft-lb @Temperature 68.0 F",
"Chromium, Cr",23 %,23 %,
"Molybdenum, Mo",3.0 %,3.0 %,
"Nitrogen, N ",0.15 %,0.15 %,
"Silicon, Si",<= 0.900 %,<= 0.900 %,

File: scrape_data/data_raw/Sandvik_22.9.3.L_T1_Flux_Cored_Wire_Electrodes.csv
,Metric,English,Comments
"Tensile Strength, Ultimate ",820 MPa,119000 psi,Rm
 ,825 MPa,120000 psi,"Rm, Using CO 100%"
Elongation at Break ,25 %,25 %,
 ,32 %,32 %,Using CO 100%
"Carbon, C ",0.030 %,0.030 %,
"Manganese, Mn ",1.15 %,1.15 %,
"Nickel, Ni ",0.16 %,0.16 %,
"Tensile Strength, Yield  ","614 MPa @Strain 0.200 %","89100 psi @Strain 0.200 %",Using CO 100%
 ,"650 MPa @Strain 0.200 %","94300 psi @Strain 0.200 %",
Charpy Impact  ,"49.0 J @Temperature -40.0 °C","36.1 ft-lb @Temperature -40.0 °F",Using CO 100%
 ,"49.0 J @Temperature -40.0 °C","36.1 ft-lb @Temperature -40.0 °F",
"Chromium, Cr ",22.9 %,22.9 %,
"Molybdenum, Mo ",3.2 %,3.2 %,
"Silicon, Si ",0.47 %,0.47 %,

File: scrape_data/data_raw/Sandvik_23.12.2.LR_Covered_electrodes.csv
,Metric,English,Comments
"Tensile Strength, Ultimate",690 MPa,100000 psi,
Elongation at Break,30 %,30 %,
"Carbon, C",0.30 %,0.30 %,
"Manganese, Mn",0.80 %,0.80 %,
"Nickel, Ni",12.5 %,12.5 %,
"Tensile Strength, Yield","560 MPa @Strain 0.200 %","81200 psi @Strain 0.200 %",
Charpy Impact,"45.0 J @Temperature -60.0 C","33.2 ft-lb @Temperature -76.0 F",
 ,"50.0 J @Temperature -20.0 C","36.9 ft-lb @Temperature -4.00 F",
 ,"57.0 J @Temperature 2.00 C","42.0 ft-lb @Temperature 35.6 F",
"Chromium, Cr",23 %,23 %,
"Molybdenum, Mo",2.6 %,2.6 %,
"Silicon, Si",0.90 %,0.90 %,

File: scrape_data/data_raw/Sandvik_24.13.LR_Covered_electrodes.csv
,Metric,English,Comments
"Hardness, Brinell ",210,210,
"Tensile Strength, Yield ","480 MPa @Strain 0.200 %","69600 psi @Strain 0.200 %",
Charpy Impact  ,"50.0 J @Temperature -20.0 C","36.9 ft-lb @Temperature -4.00 F",
 ,"55.0 J @Temperature 20.0 C","40.6 ft-lb @Temperature 68.0 F",
"Carbon, C ",0.020 %,0.020 %,
"Manganese, Mn ",0.80 %,0.80 %,
"Silicon, Si ",1.0 %,1.0 %,
"Tensile Strength, Ultimate ",560 MPa,81200 psi,
Elongation at Break ,35 %,35 %,
"Chromium, Cr ",23 %,23 %,
"Nickel, Ni ",12.5 %,12.5 %,

File: scrape_data/data_raw/Sandvik_24.13.L_T0_Flux_Cored_Wire_Electrodes.csv
,Metric,English,Comments
"Tensile Strength, Ultimate ",545 MPa,79000 psi,"Rm, Using CO 100%"
 ,600 MPa,87000 psi,Rm
Elongation at Break ,35 %,35 %,
 ,38 %,38 %,Using CO 100%
"Carbon, C ",0.031 %,0.031 %,
"Manganese, Mn ",1.45 %,1.45 %,
"Silicon, Si ",0.72 %,0.72 %,
"Tensile Strength, Yield  ","410 MPa @Strain 0.200 %","59500 psi @Strain 0.200 %",Using CO 100%
 ,"480 MPa @Strain 0.200 %","69600 psi @Strain 0.200 %",
Charpy Impact  ,"57.0 J @Temperature -20.0 °C","42.0 ft-lb @Temperature -4.00 °F",
 ,"57.0 J @Temperature -20.0 °C","42.0 ft-lb @Temperature -4.00 °F",Using CO 100%
"Chromium, Cr ",24.5 %,24.5 %,
"Nickel, Ni ",12.9 %,12.9 %,

File: scrape_data/data_raw/Sandvik_24.13.L_T1_Flux_Cored_Wire_Electrodes.csv
,Metric,English,Comments
"Tensile Strength, Ultimate",539 MPa,78200 psi,"Rm, Using CO 100%"
 ,600 MPa,87000 psi,Rm
Elongation at Break,35 %,35 %,
 ,51 %,51 %,Using CO 100%
"Carbon, C",0.031 %,0.031 %,
"Manganese, Mn",1.2 %,1.2 %,
"Silicon, Si",0.85 %,0.85 %,
"Tensile Strength, Yield","392 MPa @Strain 0.200 %","56900 psi @Strain 0.200 %",Using CO 100%
 ,"480 MPa @Strain 0.200 %","69600 psi @Strain 0.200 %",
Charpy Impact,"57.0 J @Temperature -20.0 °C","42.0 ft-lb @Temperature -4.00 °F",
 ,"57.0 J @Temperature -20.0 °C","42.0 ft-lb @Temperature -4.00 °F",Using CO 100%
"Chromium, Cr",23.3 %,23.3 %,
"Nickel, Ni",12.5 %,12.5 %,

File: scrape_data/data_raw/Sandvik_25.10.4.LB_Covered_electrodes.csv
,Metric,English,Comments
"Hardness, Vickers ",298,298,
"Tensile Strength, Yield ","765 MPa @Strain 0.200 %","111000 psi @Strain 0.200 %",
Charpy Impact ,"55.0 J @Temperature -50.0 C","40.6 ft-lb @Temperature -58.0 F",
"Carbon, C ",0.030 %,0.030 %,
"Manganese, Mn ",0.80 %,0.80 %,
"Nickel, Ni ",10 %,10 %,
"Phosphorous, P ",<= 0.0300 %,<= 0.0300 %,
"Sulfur, S ",<= 0.0250 %,<= 0.0250 %,
"Tensile Strength, Ultimate ",913 MPa,132000 psi,
Elongation at Break ,28 %,28 %,
"Chromium, Cr ",25 %,25 %,
"Molybdenum, Mo ",4.0 %,4.0 %,
"Nitrogen, N ",0.25 %,0.25 %,
"Silicon, Si ",0.60 %,0.60 %,

File: scrape_data/data_raw/Sandvik_25.10.4.LR_Covered_electrodes.csv
,Metric,English,Comments
"Tensile Strength, Ultimate",840 MPa,122000 psi,
Elongation at Break,25 %,25 %,
Charpy Impact,"35.0 J @Temperature -40.0 C","25.8 ft-lb @Temperature -40.0 F",
 ,"50.0 J @Temperature 20.0 C","36.9 ft-lb @Temperature 68.0 F",
"Carbon, C",0.030 %,0.030 %,
"Manganese, Mn",0.70 %,0.70 %,
"Nickel, Ni",9.5 %,9.5 %,
"Phosphorous, P",<= 0.0300 %,<= 0.0300 %,
"Sulfur, S",<= 0.0250 %,<= 0.0250 %,
"Tensile Strength, Yield","640 MPa @Strain 0.200 %","92800 psi @Strain 0.200 %",
Reduction of Area,50 %,50 %,
"Chromium, Cr",25 %,25 %,
"Molybdenum, Mo",4.0 %,4.0 %,
"Nitrogen, N ",0.25 %,0.25 %,
"Silicon, Si",0.50 %,0.50 %,

File: scrape_data/data_raw/Sandvik_25.22.2.LMnB_Covered_electrodes.csv
,Metric,English,Comments
"Tensile Strength, Ultimate ",600 MPa,87000 psi,
Elongation at Break ,30 %,30 %,
"Carbon, C ",<= 0.0400 %,<= 0.0400 %,
"Manganese, Mn ",4.5 %,4.5 %,
"Nickel, Ni ",22 %,22 %,
"Phosphorous, P ",<= 0.0200 %,<= 0.0200 %,
"Sulfur, S ",<= 0.0200 %,<= 0.0200 %,
"Tensile Strength, Yield ","420 MPa @Strain 0.200 %","60900 psi @Strain 0.200 %",
Charpy Impact ,70.0 J,51.6 ft-lb,
"Chromium, Cr ",25 %,25 %,
"Molybdenum, Mo ",2.1 %,2.1 %,
"Nitrogen, N ",0.15 %,0.15 %,
"Silicon, Si ",0.040 %,0.040 %,

File: scrape_data/data_raw/Sandvik_253_MA_Plate_Sheet_and_Coil.csv
,Metric,English,Comments
Density ,7.80 g/cc,0.282 lb/in³,
"Hardness, Brinell ",217,217,
"Tensile Strength, Yield  ",">= 310 MPa @Strain 0.200 %",">= 45000 psi @Strain 0.200 %",
 ,">= 345 MPa @Strain 1.00 %",">= 50000 psi @Strain 1.00 %",
 ,">= 140 MPa @Strain 0.200 %,
Temperature 600 °C",">= 20300 psi @Strain 0.200 %,
Temperature 1110 °F",
 ,">= 150 MPa @Strain 0.200 %,
Temperature 500 °C",">= 21800 psi @Strain 0.200 %,
Temperature 932 °F",
 ,">= 160 MPa @Strain 0.200 %,
Temperature 400 °C",">= 23200 psi @Strain 0.200 %,
Temperature 752 °F",
 ,">= 165 MPa @Strain 1.00 %,
Temperature 600 °C",">= 23900 psi @Strain 1.00 %,
Temperature 1110 °F",
 ,">= 170 MPa @Strain 0.200 %,
Temperature 300 °C",">= 24700 psi @Strain 0.200 %,
Temperature 572 °F",
 ,">= 180 MPa @Strain 0.200 %,
Temperature 200 °C",">= 26100 psi @Strain 0.200 %,
Temperature 392 °F",
 ,">= 180 MPa @Strain 1.00 %,
Temperature 500 °C",">= 26100 psi @Strain 1.00 %,
Temperature 932 °F",
 ,">= 190 MPa @Strain 1.00 %,
Temperature 400 °C",">= 27600 psi @Strain 1.00 %,
Temperature 752 °F",
 ,">= 200 MPa @Strain 1.00 %,
Temperature 300 °C",">= 29000 psi @Strain 1.00 %,
Temperature 572 °F",
 ,">= 215 MPa @Strain 1.00 %,
Temperature 200 °C",">= 31200 psi @Strain 1.00 %,
Temperature 392 °F",
 ,">= 225 MPa @Strain 0.200 %,
Temperature 100 °C",">= 32600 psi @Strain 0.200 %,
Temperature 212 °F",
 ,">= 265 MPa @Strain 1.00 %,
Temperature 100 °C",">= 38400 psi @Strain 1.00 %,
Temperature 212 °F",
Creep Strength  ,"3.00 MPa @Temperature 1000 °C,
Time 3.60e+8 sec","435 psi @Temperature 1830 °F,
Time 100000 hour",
 ,"3.50 MPa @Temperature 975 °C,
Time 3.60e+8 sec","508 psi @Temperature 1790 °F,
Time 100000 hour",
 ,"4.00 MPa @Temperature 950 °C,
Time 3.60e+8 sec","580 psi @Temperature 1740 °F,
Time 100000 hour",
 ,"4.80 MPa @Temperature 925 °C,
Time 3.60e+8 sec","696 psi @Temperature 1700 °F,
Time 100000 hour",
 ,"5.40 MPa @Temperature 1000 °C,
Time 3.60e+7 sec","783 psi @Temperature 1830 °F,
Time 10000 hour",1% elongation
 ,"5.70 MPa @Temperature 900 °C,
Time 3.60e+8 sec","827 psi @Temperature 1650 °F,
Time 100000 hour",
 ,"6.30 MPa @Temperature 975 °C,
Time 3.60e+7 sec","914 psi @Temperature 1790 °F,
Time 10000 hour",1% elongation
 ,"6.70 MPa @Temperature 875 °C,
Time 3.60e+8 sec","972 psi @Temperature 1610 °F,
Time 100000 hour",
 ,"7.30 MPa @Temperature 950 °C,
Time 3.60e+7 sec","1060 psi @Temperature 1740 °F,
Time 10000 hour",1% elongation
 ,"8.00 MPa @Temperature 850 °C,
Time 3.60e+8 sec","1160 psi @Temperature 1560 °F,
Time 100000 hour",
 ,"8.50 MPa @Temperature 925 °C,
Time 3.60e+7 sec","1230 psi @Temperature 1700 °F,
Time 10000 hour",1% elongation
 ,"9.40 MPa @Temperature 825 °C,
Time 3.60e+8 sec","1360 psi @Temperature 1520 °F,
Time 100000 hour",
 ,"10.0 MPa @Temperature 900 °C,
Time 3.60e+7 sec","1450 psi @Temperature 1650 °F,
Time 10000 hour",1% elongation
 ,"11.0 MPa @Temperature 800 °C,
Time 3.60e+8 sec","1600 psi @Temperature 1470 °F,
Time 100000 hour",
 ,"12.0 MPa @Temperature 875 °C,
Time 3.60e+7 sec","1740 psi @Temperature 1610 °F,
Time 10000 hour",1% elongation
 ,"13.0 MPa @Temperature 775 °C,
Time 3.60e+8 sec","1890 psi @Temperature 1430 °F,
Time 100000 hour",
 ,"14.0 MPa @Temperature 850 °C,
Time 3.60e+7 sec","2030 psi @Temperature 1560 °F,
Time 10000 hour",1% elongation
 ,"16.0 MPa @Temperature 750 °C,
Time 3.60e+8 sec","2320 psi @Temperature 1380 °F,
Time 100000 hour",
 ,"17.0 MPa @Temperature 825 °C,
Time 3.60e+7 sec","2470 psi @Temperature 1520 °F,
Time 10000 hour",1% elongation
 ,"20.0 MPa @Temperature 725 °C,
Time 3.60e+8 sec","2900 psi @Temperature 1340 °F,
Time 100000 hour",
 ,"20.0 MPa @Temperature 800 °C,
Time 3.60e+7 sec","2900 psi @Temperature 1470 °F,
Time 10000 hour",1% elongation
 ,"25.0 MPa @Temperature 775 °C,
Time 3.60e+7 sec","3630 psi @Temperature 1430 °F,
Time 10000 hour",1% elongation
 ,"25.0 MPa @Temperature 700 °C,
Time 3.60e+8 sec","3630 psi @Temperature 1290 °F,
Time 100000 hour",
 ,"31.0 MPa @Temperature 750 °C,
Time 3.60e+7 sec","4500 psi @Temperature 1380 °F,
Time 10000 hour",1% elongation
 ,"32.0 MPa @Temperature 675 °C,
Time 3.60e+8 sec","4640 psi @Temperature 1250 °F,
Time 100000 hour",
 ,"37.0 MPa @Temperature 725 °C,
Time 3.60e+7 sec","5370 psi @Temperature 1340 °F,
Time 10000 hour",1% elongation
 ,"42.0 MPa @Temperature 650 °C,
Time 3.60e+8 sec","6090 psi @Temperature 1200 °F,
Time 100000 hour",
 ,"45.0 MPa @Temperature 700 °C,
Time 3.60e+7 sec","6530 psi @Temperature 1290 °F,
Time 10000 hour",1% elongation
 ,"55.0 MPa @Temperature 625 °C,
Time 3.60e+8 sec","7980 psi @Temperature 1160 °F,
Time 100000 hour",
 ,"59.0 MPa @Temperature 675 °C,
Time 3.60e+7 sec","8560 psi @Temperature 1250 °F,
Time 10000 hour",1% elongation
 ,"70.0 MPa @Temperature 600 °C,
Time 3.60e+8 sec","10200 psi @Temperature 1110 °F,
Time 100000 hour",
 ,"75.0 MPa @Temperature 650 °C,
Time 3.60e+7 sec","10900 psi @Temperature 1200 °F,
Time 10000 hour",1% elongation
 ,"93.0 MPa @Temperature 625 °C,
Time 3.60e+7 sec","13500 psi @Temperature 1160 °F,
Time 10000 hour",1% elongation
 ,"117 MPa @Temperature 600 °C,
Time 3.60e+7 sec","17000 psi @Temperature 1110 °F,
Time 10000 hour",1% elongation
Modulus of Elasticity ,200 GPa,29000 ksi,
 ,"120 GPa @Temperature 1000 °C","17400 ksi @Temperature 1830 °F",
 ,"135 GPa @Temperature 800 °C","19600 ksi @Temperature 1470 °F",
 ,"155 GPa @Temperature 600 °C","22500 ksi @Temperature 1110 °F",
 ,"170 GPa @Temperature 400 °C","24700 ksi @Temperature 752 °F",
 ,"185 GPa @Temperature 200 °C","26800 ksi @Temperature 392 °F",
Electrical Resistivity  ,"0.0000840 ohm-cm @Temperature 20.0 °C","0.0000840 ohm-cm @Temperature 68.0 °F",
 ,"0.0000910 ohm-cm @Temperature 100 °C","0.0000910 ohm-cm @Temperature 212 °F",
 ,"0.0000970 ohm-cm @Temperature 200 °C","0.0000970 ohm-cm @Temperature 392 °F",
 ,"0.000102 ohm-cm @Temperature 300 °C","0.000102 ohm-cm @Temperature 572 °F",
 ,"0.000107 ohm-cm @Temperature 400 °C","0.000107 ohm-cm @Temperature 752 °F",
 ,"0.000111 ohm-cm @Temperature 500 °C","0.000111 ohm-cm @Temperature 932 °F",
 ,"0.000115 ohm-cm @Temperature 600 °C","0.000115 ohm-cm @Temperature 1110 °F",
 ,"0.000118 ohm-cm @Temperature 700 °C","0.000118 ohm-cm @Temperature 1290 °F",
 ,"0.000121 ohm-cm @Temperature 800 °C","0.000121 ohm-cm @Temperature 1470 °F",
 ,"0.000123 ohm-cm @Temperature 900 °C","0.000123 ohm-cm @Temperature 1650 °F",
 ,"0.000126 ohm-cm @Temperature 1000 °C","0.000126 ohm-cm @Temperature 1830 °F",
 ,"0.000129 ohm-cm @Temperature 1100 °C","0.000129 ohm-cm @Temperature 2010 °F",
"CTE, linear  ","16.5 µm/m-°C @Temperature 30.0 - 100 °C","9.17 µin/in-°F @Temperature 86.0 - 212 °F",
 ,"17.0 µm/m-°C @Temperature 30.0 - 200 °C","9.44 µin/in-°F @Temperature 86.0 - 392 °F",
 ,"17.0 µm/m-°C @Temperature 30.0 - 300 °C","9.44 µin/in-°F @Temperature 86.0 - 572 °F",
 ,"17.5 µm/m-°C @Temperature 30.0 - 400 °C","9.72 µin/in-°F @Temperature 86.0 - 752 °F",
 ,"18.0 µm/m-°C @Temperature 30.0 - 600 °C","10.0 µin/in-°F @Temperature 86.0 - 1110 °F",
 ,"18.0 µm/m-°C @Temperature 30.0 - 500 °C","10.0 µin/in-°F @Temperature 86.0 - 932 °F",
 ,"18.5 µm/m-°C @Temperature 30.0 - 700 °C","10.3 µin/in-°F @Temperature 86.0 - 1290 °F",
 ,"19.0 µm/m-°C @Temperature 30.0 - 900 °C","10.6 µin/in-°F @Temperature 86.0 - 1650 °F",
 ,"19.0 µm/m-°C @Temperature 30.0 - 800 °C","10.6 µin/in-°F @Temperature 86.0 - 1470 °F",
 ,"19.5 µm/m-°C @Temperature 30.0 - 1000 °C","10.8 µin/in-°F @Temperature 86.0 - 1830 °F",
Thermal Conductivity  ,"13.0 W/m-K @Temperature 20.0 °C","90.2 BTU-in/hr-ft²-°F @Temperature 68.0 °F",
 ,"14.0 W/m-K @Temperature 100 °C","97.2 BTU-in/hr-ft²-°F @Temperature 212 °F",
 ,"16.0 W/m-K @Temperature 200 °C","111 BTU-in/hr-ft²-°F @Temperature 392 °F",
 ,"18.0 W/m-K @Temperature 300 °C","125 BTU-in/hr-ft²-°F @Temperature 572 °F",
 ,"20.0 W/m-K @Temperature 400 °C","139 BTU-in/hr-ft²-°F @Temperature 752 °F",
 ,"21.0 W/m-K @Temperature 500 °C","146 BTU-in/hr-ft²-°F @Temperature 932 °F",
 ,"23.0 W/m-K @Temperature 600 °C","160 BTU-in/hr-ft²-°F @Temperature 1110 °F",
 ,"24.0 W/m-K @Temperature 700 °C","167 BTU-in/hr-ft²-°F @Temperature 1290 °F",
 ,"25.0 W/m-K @Temperature 800 °C","174 BTU-in/hr-ft²-°F @Temperature 1470 °F",
 ,"26.0 W/m-K @Temperature 900 °C","180 BTU-in/hr-ft²-°F @Temperature 1650 °F",
 ,"29.0 W/m-K @Temperature 1100 °C","201 BTU-in/hr-ft²-°F @Temperature 2010 °F",
 ,"29.0 W/m-K @Temperature 1000 °C","201 BTU-in/hr-ft²-°F @Temperature 1830 °F",
"Carbon, C ",0.080 %,0.080 %,
"Chromium, Cr ",21 %,21 %,
"Manganese, Mn ",<= 0.80 %,<= 0.80 %,
"Nitrogen, N ",0.17 %,0.17 %,
"Silicon, Si ",1.6 %,1.6 %,
"Tensile Strength, Ultimate ",600 MPa,87000 psi,
 ,">= 340 MPa @Temperature 500 °C",">= 49300 psi @Temperature 932 °F",
 ,">= 340 MPa @Temperature 600 °C",">= 49300 psi @Temperature 1110 °F",
 ,">= 425 MPa @Temperature 400 °C",">= 61600 psi @Temperature 752 °F",
 ,">= 440 MPa @Temperature 300 °C",">= 63800 psi @Temperature 572 °F",
 ,">= 475 MPa @Temperature 200 °C",">= 68900 psi @Temperature 392 °F",
 ,">= 550 MPa @Temperature 100 °C",">= 79800 psi @Temperature 212 °F",
Elongation at Break ,>= 40 %,>= 40 %,
 ,">= 35 % @Thickness 50.8 mm",">= 35 % @Thickness 2.00 in",
Rupture Strength  ,"2.60 MPa @Temperature 1100 °C,
Time 3.60e+8 sec","377 psi @Temperature 2010 °F,
Time 100000 hour",
 ,"3.00 MPa @Temperature 1075 °C,
Time 3.60e+8 sec","435 psi @Temperature 1967 °F,
Time 100000 hour",
 ,"3.30 MPa @Temperature 1050 °C,
Time 3.60e+8 sec","479 psi @Temperature 1920 °F,
Time 100000 hour",
 ,"3.80 MPa @Temperature 1025 °C,
Time 3.60e+8 sec","551 psi @Temperature 1877 °F,
Time 100000 hour",
 ,"4.30 MPa @Temperature 1000 °C,
Time 3.60e+8 sec","624 psi @Temperature 1830 °F,
Time 100000 hour",
 ,"4.30 MPa @Temperature 1100 °C,
Time 3.60e+7 sec","624 psi @Temperature 2010 °F,
Time 10000 hour",
 ,"4.90 MPa @Temperature 1075 °C,
Time 3.60e+7 sec","711 psi @Temperature 1967 °F,
Time 10000 hour",
 ,"5.00 MPa @Temperature 975 °C,
Time 3.60e+8 sec","725 psi @Temperature 1790 °F,
Time 100000 hour",
 ,"5.50 MPa @Temperature 1050 °C,
Time 3.60e+7 sec","798 psi @Temperature 1920 °F,
Time 10000 hour",
 ,"5.70 MPa @Temperature 950 °C,
Time 3.60e+8 sec","827 psi @Temperature 1740 °F,
Time 100000 hour",
 ,"6.20 MPa @Temperature 1025 °C,
Time 3.60e+7 sec","899 psi @Temperature 1877 °F,
Time 10000 hour",
 ,"6.60 MPa @Temperature 925 °C,
Time 3.60e+8 sec","957 psi @Temperature 1700 °F,
Time 100000 hour",
 ,"7.00 MPa @Temperature 1000 °C,
Time 3.60e+7 sec","1020 psi @Temperature 1830 °F,
Time 10000 hour",
 ,"7.50 MPa @Temperature 900 °C,
Time 3.60e+8 sec","1090 psi @Temperature 1650 °F,
Time 100000 hour",
 ,"8.20 MPa @Temperature 975 °C,
Time 3.60e+7 sec","1190 psi @Temperature 1790 °F,
Time 10000 hour",
 ,"8.80 MPa @Temperature 875 °C,
Time 3.60e+8 sec","1280 psi @Temperature 1610 °F,
Time 100000 hour",
 ,"9.60 MPa @Temperature 950 °C,
Time 3.60e+7 sec","1390 psi @Temperature 1740 °F,
Time 10000 hour",
 ,"10.0 MPa @Temperature 850 °C,
Time 3.60e+8 sec","1450 psi @Temperature 1560 °F,
Time 100000 hour",
 ,"11.0 MPa @Temperature 925 °C,
Time 3.60e+7 sec","1600 psi @Temperature 1700 °F,
Time 10000 hour",
 ,"12.0 MPa @Temperature 825 °C,
Time 3.60e+8 sec","1740 psi @Temperature 1520 °F,
Time 100000 hour",
 ,"13.0 MPa @Temperature 900 °C,
Time 3.60e+7 sec","1890 psi @Temperature 1650 °F,
Time 10000 hour",
 ,"15.0 MPa @Temperature 800 °C,
Time 3.60e+8 sec","2180 psi @Temperature 1470 °F,
Time 100000 hour",
 ,"15.0 MPa @Temperature 875 °C,
Time 3.60e+7 sec","2180 psi @Temperature 1610 °F,
Time 10000 hour",
 ,"18.0 MPa @Temperature 850 °C,
Time 3.60e+7 sec","2610 psi @Temperature 1560 °F,
Time 10000 hour",
 ,"18.0 MPa @Temperature 775 °C,
Time 3.60e+8 sec","2610 psi @Temperature 1430 °F,
Time 100000 hour",
 ,"22.0 MPa @Temperature 750 °C,
Time 3.60e+8 sec","3190 psi @Temperature 1380 °F,
Time 100000 hour",
 ,"22.0 MPa @Temperature 825 °C,
Time 3.60e+7 sec","3190 psi @Temperature 1520 °F,
Time 10000 hour",
 ,"27.0 MPa @Temperature 800 °C,
Time 3.60e+7 sec","3920 psi @Temperature 1470 °F,
Time 10000 hour",
 ,"27.0 MPa @Temperature 725 °C,
Time 3.60e+8 sec","3920 psi @Temperature 1340 °F,
Time 100000 hour",
 ,"33.0 MPa @Temperature 700 °C,
Time 3.60e+8 sec","4790 psi @Temperature 1290 °F,
Time 100000 hour",
 ,"33.0 MPa @Temperature 775 °C,
Time 3.60e+7 sec","4790 psi @Temperature 1430 °F,
Time 10000 hour",
 ,"41.0 MPa @Temperature 750 °C,
Time 3.60e+7 sec","5950 psi @Temperature 1380 °F,
Time 10000 hour",
 ,"43.0 MPa @Temperature 675 °C,
Time 3.60e+8 sec","6240 psi @Temperature 1250 °F,
Time 100000 hour",
 ,"50.0 MPa @Temperature 725 °C,
Time 3.60e+7 sec","7250 psi @Temperature 1340 °F,
Time 10000 hour",
 ,"52.0 MPa @Temperature 650 °C,
Time 3.60e+8 sec","7540 psi @Temperature 1200 °F,
Time 100000 hour",
 ,"62.0 MPa @Temperature 700 °C,
Time 3.60e+7 sec","8990 psi @Temperature 1290 °F,
Time 10000 hour",
 ,"64.0 MPa @Temperature 625 °C,
Time 3.60e+8 sec","9280 psi @Temperature 1160 °F,
Time 100000 hour",
 ,"76.0 MPa @Temperature 675 °C,
Time 3.60e+7 sec","11000 psi @Temperature 1250 °F,
Time 10000 hour",
 ,"82.0 MPa @Temperature 600 °C,
Time 3.60e+8 sec","11900 psi @Temperature 1110 °F,
Time 100000 hour",
 ,"97.0 MPa @Temperature 650 °C,
Time 3.60e+7 sec","14100 psi @Temperature 1200 °F,
Time 10000 hour",
 ,"102 MPa @Temperature 575 °C,
Time 3.60e+8 sec","14800 psi @Temperature 1070 °F,
Time 100000 hour",
 ,"112 MPa @Temperature 625 °C,
Time 3.60e+7 sec","16200 psi @Temperature 1160 °F,
Time 10000 hour",
 ,"128 MPa @Temperature 550 °C,
Time 3.60e+8 sec","18600 psi @Temperature 1020 °F,
Time 100000 hour",
 ,"138 MPa @Temperature 600 °C,
Time 3.60e+7 sec","20000 psi @Temperature 1110 °F,
Time 10000 hour",
 ,"138 MPa @Temperature 600 °C,
Time 3.60e+7 sec","20000 psi @Temperature 1110 °F,
Time 10000 hour",
 ,"162 MPa @Temperature 525 °C,
Time 3.60e+8 sec","23500 psi @Temperature 977 °F,
Time 100000 hour",
 ,"167 MPa @Temperature 575 °C,
Time 3.60e+7 sec","24200 psi @Temperature 1070 °F,
Time 10000 hour",
Magnetic Permeability ,1.003,1.003,
Specific Heat Capacity  ,"0.490 J/g-°C @Temperature 20.0 °C","0.117 BTU/lb-°F @Temperature 68.0 °F",
 ,"0.515 J/g-°C @Temperature 100 °C","0.123 BTU/lb-°F @Temperature 212 °F",
 ,"0.515 J/g-°C @Temperature 100 °C","0.123 BTU/lb-°F @Temperature 212 °F",
 ,"0.540 J/g-°C @Temperature 200 °C","0.129 BTU/lb-°F @Temperature 392 °F",
 ,"0.565 J/g-°C @Temperature 300 °C","0.135 BTU/lb-°F @Temperature 572 °F",
 ,"0.565 J/g-°C @Temperature 300 °C","0.135 BTU/lb-°F @Temperature 572 °F",
 ,"0.580 J/g-°C @Temperature 400 °C","0.139 BTU/lb-°F @Temperature 752 °F",
 ,"0.600 J/g-°C @Temperature 500 °C","0.143 BTU/lb-°F @Temperature 932 °F",
 ,"0.600 J/g-°C @Temperature 500 °C","0.143 BTU/lb-°F @Temperature 932 °F",
 ,"0.615 J/g-°C @Temperature 600 °C","0.147 BTU/lb-°F @Temperature 1110 °F",
 ,"0.630 J/g-°C @Temperature 700 °C","0.151 BTU/lb-°F @Temperature 1290 °F",
 ,"0.630 J/g-°C @Temperature 700 °C","0.151 BTU/lb-°F @Temperature 1290 °F",
 ,"0.645 J/g-°C @Temperature 800 °C","0.154 BTU/lb-°F @Temperature 1470 °F",
 ,"0.655 J/g-°C @Temperature 900 °C","0.157 BTU/lb-°F @Temperature 1650 °F",
 ,"0.655 J/g-°C @Temperature 900 °C","0.157 BTU/lb-°F @Temperature 1650 °F",
 ,"0.665 J/g-°C @Temperature 1000 °C","0.159 BTU/lb-°F @Temperature 1830 °F",
 ,"0.680 J/g-°C @Temperature 1100 °C","0.163 BTU/lb-°F @Temperature 2010 °F",
 ,"0.680 J/g-°C @Temperature 1100 °C","0.163 BTU/lb-°F @Temperature 2010 °F",
"Cerium, Ce ",0.050 %,0.050 %,
"Iron, Fe ",65.2 %,65.2 %,As Balance
"Nickel, Ni ",11 %,11 %,
"Phosphorous, P ",<= 0.040 %,<= 0.040 %,
"Sulfur, S ",<= 0.030 %,<= 0.030 %,

File: scrape_data/data_raw/Sandvik_27.31.4.LCuR_Covered_electrodes.csv
,Metric,English,Comments
"Tensile Strength, Ultimate ",550 MPa,79800 psi,
Elongation at Break ,35 %,35 %,
"Carbon, C ",<= 0.0250 %,<= 0.0250 %,
"Copper, Cu ",1.0 %,1.0 %,
"Molybdenum, Mo ",3.5 %,3.5 %,
"Phosphorous, P ",<= 0.0250 %,<= 0.0250 %,
"Sulfur, S ",<= 0.0200 %,<= 0.0200 %,
"Tensile Strength, Yield ","350 MPa @Strain 0.200 %","50800 psi @Strain 0.200 %",
Charpy Impact ,90.0 J,66.4 ft-lb,
"Chromium, Cr ",27 %,27 %,
"Manganese, Mn ",1.0 %,1.0 %,
"Nickel, Ni ",31 %,31 %,
"Silicon, Si ",0.80 %,0.80 %,

File: scrape_data/data_raw/Sandvik_28.34.HTB_Covered_electrodes.csv
,Metric,English,Comments
"Carbon, C",0.070 %,0.070 %,
"Manganese, Mn",1.3 %,1.3 %,
"Nitrogen, N ",0.040 %,0.040 %,
"Chromium, Cr",28 %,28 %,
"Nickel, Ni",35 %,35 %,
"Silicon, Si",0.70 %,0.70 %,

File: scrape_data/data_raw/Sandvik_29.9.R_Covered_electrodes.csv
,Metric,English,Comments
"Hardness, Vickers",220,220,
"Tensile Strength, Yield","600 MPa @Strain 0.200 %","87000 psi @Strain 0.200 %",
Reduction of Area,25 %,25 %,
"Carbon, C",<= 0.0100 %,<= 0.0100 %,
"Manganese, Mn",1.5 %,1.5 %,
"Phosphorous, P",<= 0.0400 %,<= 0.0400 %,
"Sulfur, S",<= 0.0250 %,<= 0.0250 %,
"Tensile Strength, Ultimate",720 MPa,104000 psi,
Elongation at Break,25 %,25 %,
Charpy Impact,50.0 J,36.9 ft-lb,
"Chromium, Cr",28.5 %,28.5 %,
"Nickel, Ni",10 %,10 %,
"Silicon, Si",0.080 %,0.080 %,

File: scrape_data/data_raw/Sandvik_5CR12_Plate_Sheet_and_Coil.csv
,Metric,English,Comments
Density ,7.70 g/cc,0.278 lb/in³,
"Hardness, Vickers ",160 - 170,160 - 170,
"Tensile Strength, Yield ",>= 280 MPa,>= 40600 psi,Longitudinal
 ,>= 280 MPa,>= 40600 psi,Transverse
 ,">= 215 MPa @Strain 0.200 %,
Temperature 300 °C",">= 31200 psi @Strain 0.200 %,
Temperature 572 °F",
 ,"220 MPa @Strain 0.200 %,
Temperature 250 °C","31900 psi @Strain 0.200 %,
Temperature 482 °F",
 ,"220 MPa @Strain 0.200 %,
Temperature 250 °C","31900 psi @Strain 0.200 %,
Temperature 482 °F",
 ,"230 MPa @Strain 0.200 %,
Temperature 200 °C","33400 psi @Strain 0.200 %,
Temperature 392 °F",
 ,"230 MPa @Strain 0.200 %,
Temperature 200 °C","33400 psi @Strain 0.200 %,
Temperature 392 °F",
 ,"235 MPa @Strain 0.200 %,
Temperature 150 °C","34100 psi @Strain 0.200 %,
Temperature 302 °F",
 ,"235 MPa @Strain 0.200 %,
Temperature 150 °C","34100 psi @Strain 0.200 %,
Temperature 302 °F",
 ,">= 240 MPa @Strain 0.200 %,
Temperature 100 °C",">= 34800 psi @Strain 0.200 %,
Temperature 212 °F",
Modulus of Elasticity ,220 GPa,31900 ksi,
 ,"200 GPa @Temperature 400 °C","29000 ksi @Temperature 752 °F",
 ,"205 GPa @Temperature 300 °C","29700 ksi @Temperature 572 °F",
 ,"210 GPa @Temperature 200 °C","30500 ksi @Temperature 392 °F",
 ,"215 GPa @Temperature 100 °C","31200 ksi @Temperature 212 °F",
"CTE, linear  ","10.5 µm/m-°C @Temperature 20.0 - 100 °C","5.83 µin/in-°F @Temperature 68.0 - 212 °F",
 ,"11.0 µm/m-°C @Temperature 20.0 - 200 °C","6.11 µin/in-°F @Temperature 68.0 - 392 °F",
 ,"11.5 µm/m-°C @Temperature 20.0 - 300 °C","6.39 µin/in-°F @Temperature 68.0 - 572 °F",
 ,"12.0 µm/m-°C @Temperature 20.0 - 400 °C","6.67 µin/in-°F @Temperature 68.0 - 752 °F",
 ,"12.5 µm/m-°C @Temperature 20.0 - 500 °C","6.94 µin/in-°F @Temperature 68.0 - 932 °F",
Thermal Conductivity ,"25.0 W/m-K @Temperature 20.0 °C","174 BTU-in/hr-ft²-°F @Temperature 68.0 °F",
"Carbon, C ",<= 0.030 %,<= 0.030 %,
"Iron, Fe ",82.4 - 86.7 %,82.4 - 86.7 %,As Balance
"Nickel, Ni ",0.30 - 1.0 %,0.30 - 1.0 %,
"Phosphorous, P ",<= 0.040 %,<= 0.040 %,
"Sulfur, S ",<= 0.015 %,<= 0.015 %,
"Tensile Strength, Ultimate ",450 - 650 MPa,65300 - 94300 psi,
Elongation at Break  ,">= 20 % @Diameter <=3.00 mm",">= 20 % @Diameter <=0.118 in",
 ,">= 20 % @Diameter >=3.00 mm",">= 20 % @Diameter >=0.118 in",
"Charpy Impact, Notched ",>= 100 J/cm²,>= 476 ft-lb/in²,
Specific Heat Capacity ,"0.460 J/g-°C @Temperature 20.0 °C","0.110 BTU/lb-°F @Temperature 68.0 °F",
"Chromium, Cr ",10.5 - 12.5 %,10.5 - 12.5 %,
"Manganese, Mn ",1.5 %,1.5 %,
"Nitrogen, N ",0.030 %,0.030 %,
"Silicon, Si ",1.0 - 2.5 %,1.0 - 2.5 %,

File: scrape_data/data_raw/Sandvik_8R61_Tube_and_pipe_seamless.csv
,Metric,English,Comments
"Tensile Strength, Ultimate ",490 - 960 MPa,71100 - 139000 psi,
Elongation at Break ,>= 35.0 %,>= 35.0 %,
"Carbon, C ",0.060 %,0.060 %,
"Manganese, Mn ",1.4 %,1.4 %,
"Nickel, Ni ",12 %,12 %,
"Silicon, Si ",0.050 %,0.050 %,
"Tensile Strength, Yield ",">= 205 MPa @Strain 0.200 %",">= 29700 psi @Strain 0.200 %",
 ,">= 103 MPa @Strain 0.200 %,
Temperature 550 C",">= 14900 psi @Strain 0.200 %,
Temperature 1020 F",
 ,">= 108 MPa @Strain 0.200 %,
Temperature 500 C",">= 15700 psi @Strain 0.200 %,
Temperature 932 F",
 ,">= 113 MPa @Strain 0.200 %,
Temperature 450 C",">= 16400 psi @Strain 0.200 %,
Temperature 842 F",
 ,">= 118 MPa @Strain 0.200 %,
Temperature 400 C",">= 17100 psi @Strain 0.200 %,
Temperature 752 F",
 ,">= 122 MPa @Strain 0.200 %,
Temperature 350 C",">= 17700 psi @Strain 0.200 %,
Temperature 662 F",
 ,">= 127 MPa @Strain 0.200 %,
Temperature 300 C",">= 18400 psi @Strain 0.200 %,
Temperature 572 F",
 ,">= 137 MPa @Strain 0.200 %,
Temperature 250 C",">= 19900 psi @Strain 0.200 %,
Temperature 482 F",
 ,">= 147 MPa @Strain 0.200 %,
Temperature 200 C",">= 21300 psi @Strain 0.200 %,
Temperature 392 F",
 ,">= 162 MPa @Strain 0.200 %,
Temperature 150 C",">= 23500 psi @Strain 0.200 %,
Temperature 302 F",
 ,">= 177 MPa @Strain 0.200 %,
Temperature 100 C",">= 25700 psi @Strain 0.200 %,
Temperature 212 F",
 ,">= 184 MPa @Strain 0.200 %,
Temperature 50.0 C",">= 26700 psi @Strain 0.200 %,
Temperature 122 F",
Rupture Strength  ,"34.0 MPa @Temperature 700 C,
Time 3.60e+8 sec","4930 psi @Temperature 1290 F,
Time 100000 hour",
 ,"40.0 MPa @Temperature 690 C,
Time 3.60e+8 sec","5800 psi @Temperature 1270 F,
Time 100000 hour",
 ,"46.0 MPa @Temperature 680 C,
Time 3.60e+8 sec","6670 psi @Temperature 1260 F,
Time 100000 hour",
 ,"52.0 MPa @Temperature 670 C,
Time 3.60e+8 sec","7540 psi @Temperature 1240 F,
Time 100000 hour",
 ,"60.0 MPa @Temperature 660 C,
Time 3.60e+8 sec","8700 psi @Temperature 1220 F,
Time 100000 hour",
 ,"65.0 MPa @Temperature 700 C,
Time 3.60e+7 sec","9430 psi @Temperature 1290 F,
Time 10000 hour",
 ,"68.0 MPa @Temperature 650 C,
Time 3.60e+8 sec","9860 psi @Temperature 1200 F,
Time 100000 hour",
 ,"73.0 MPa @Temperature 690 C,
Time 3.60e+7 sec","10600 psi @Temperature 1270 F,
Time 10000 hour",
 ,"78.0 MPa @Temperature 640 C,
Time 3.60e+8 sec","11300 psi @Temperature 1180 F,
Time 100000 hour",
 ,"82.0 MPa @Temperature 680 C,
Time 3.60e+7 sec","11900 psi @Temperature 1260 F,
Time 10000 hour",
 ,"88.0 MPa @Temperature 630 C,
Time 3.60e+8 sec","12800 psi @Temperature 1170 F,
Time 100000 hour",
 ,"91.0 MPa @Temperature 670 C,
Time 3.60e+7 sec","13200 psi @Temperature 1240 F,
Time 10000 hour",
 ,"98.0 MPa @Temperature 620 C,
Time 3.60e+8 sec","14200 psi @Temperature 1150 F,
Time 100000 hour",
 ,"100 MPa @Temperature 660 C,
Time 3.60e+7 sec","14500 psi @Temperature 1220 F,
Time 10000 hour",
 ,"109 MPa @Temperature 610 C,
Time 3.60e+8 sec","15800 psi @Temperature 1130 F,
Time 100000 hour",
 ,"111 MPa @Temperature 650 C,
Time 3.60e+7 sec","16100 psi @Temperature 1200 F,
Time 10000 hour",
 ,"120 MPa @Temperature 600 C,
Time 3.60e+8 sec","17400 psi @Temperature 1110 F,
Time 100000 hour",
 ,"123 MPa @Temperature 640 C,
Time 3.60e+7 sec","17800 psi @Temperature 1180 F,
Time 10000 hour",
 ,"131 MPa @Temperature 590 C,
Time 3.60e+8 sec","19000 psi @Temperature 1090 F,
Time 100000 hour",
 ,"135 MPa @Temperature 630 C,
Time 3.60e+7 sec","19600 psi @Temperature 1170 F,
Time 10000 hour",
 ,"142 MPa @Temperature 580 C,
Time 3.60e+8 sec","20600 psi @Temperature 1080 F,
Time 100000 hour",
 ,"147 MPa @Temperature 620 C,
Time 3.60e+7 sec","21300 psi @Temperature 1150 F,
Time 10000 hour",
 ,"153 MPa @Temperature 570 C,
Time 3.60e+8 sec","22200 psi @Temperature 1060 F,
Time 100000 hour",
 ,"160 MPa @Temperature 610 C,
Time 3.60e+7 sec","23200 psi @Temperature 1130 F,
Time 10000 hour",
 ,"164 MPa @Temperature 560 C,
Time 3.60e+8 sec","23800 psi @Temperature 1040 F,
Time 100000 hour",
 ,"175 MPa @Temperature 550 C,
Time 3.60e+8 sec","25400 psi @Temperature 1020 F,
Time 100000 hour",
 ,"175 MPa @Temperature 600 C,
Time 3.60e+7 sec","25400 psi @Temperature 1110 F,
Time 10000 hour",
 ,"190 MPa @Temperature 590 C,
Time 3.60e+7 sec","27600 psi @Temperature 1090 F,
Time 10000 hour",
 ,"205 MPa @Temperature 580 C,
Time 3.60e+7 sec","29700 psi @Temperature 1080 F,
Time 10000 hour",
 ,"220 MPa @Temperature 570 C,
Time 3.60e+7 sec","31900 psi @Temperature 1060 F,
Time 10000 hour",
 ,"235 MPa @Temperature 560 C,
Time 3.60e+7 sec","34100 psi @Temperature 1040 F,
Time 10000 hour",
 ,"250 MPa @Temperature 550 C,
Time 3.60e+7 sec","36300 psi @Temperature 1020 F,
Time 10000 hour",
"Chromium, Cr ",17.5 %,17.5 %,
"Molybdenum, Mo ",2.2 %,2.2 %,
"Phosphorous, P ",<= 0.0350 %,<= 0.0350 %,
"Sulfur, S ",<= 0.0150 %,<= 0.0150 %,

File: scrape_data/data_raw/Sandvik_8RE18_Tube_and_pipe_seamless.csv
,Metric,English,Comments
"Tensile Strength, Ultimate",>= 515 MPa,>= 74700 psi,
Elongation at Break,>= 35.0 %,>= 35.0 %,
"Carbon, C",0.070 %,0.070 %,
"Manganese, Mn",1.7 %,1.7 %,
"Phosphorous, P",<= 0.0350 %,<= 0.0350 %,
"Sulfur, S",<= 0.0150 %,<= 0.0150 %,
"Tensile Strength, Yield",>= 1550 MPa,>= 225000 psi,
 ,">= 205 MPa @Strain 0.200 %",">= 29700 psi @Strain 0.200 %",
"Chromium, Cr",22.5 %,22.5 %,
"Nickel, Ni",14 %,14 %,
"Silicon, Si",0.50 %,0.50 %,

File: scrape_data/data_raw/Sandvik_Bioline_3R65_Tube_and_pipe_seamless.csv
,Metric,English,Comments
Density,8.00 g/cc,0.289 lb/in,
"Hardness, Brinell",90,90,
"Tensile Strength, Yield",">= 220 MPa @Strain 0.200 %",">= 31900 psi @Strain 0.200 %",Annealed
 ,">= 250 MPa @Strain 1.00 %",">= 36300 psi @Strain 1.00 %",
 ,">= 600 MPa @Strain 0.200 %",">= 87000 psi @Strain 0.200 %",Cold worked
 ,">= 95.0 MPa @Strain 0.200 %,
Temperature 600 C",">= 13800 psi @Strain 0.200 %,
Temperature 1110 F",
 ,">= 110 MPa @Strain 0.200 %,
Temperature 500 C",">= 16000 psi @Strain 0.200 %,
Temperature 932 F",
 ,">= 110 MPa @Strain 0.200 %,
Temperature 550 C",">= 16000 psi @Strain 0.200 %,
Temperature 1020 F",
 ,">= 115 MPa @Strain 0.200 %,
Temperature 400 C",">= 16700 psi @Strain 0.200 %,
Temperature 752 F",
 ,">= 115 MPa @Strain 0.200 %,
Temperature 450 C",">= 16700 psi @Strain 0.200 %,
Temperature 842 F",
 ,">= 120 MPa @Strain 0.200 %,
Temperature 350 C",">= 17400 psi @Strain 0.200 %,
Temperature 662 F",
 ,">= 120 MPa @Strain 1.00 %,
Temperature 600 C",">= 17400 psi @Strain 1.00 %,
Temperature 1110 F",
 ,">= 130 MPa @Strain 0.200 %,
Temperature 300 C",">= 18900 psi @Strain 0.200 %,
Temperature 572 F",
 ,">= 140 MPa @Strain 0.200 %,
Temperature 250 C",">= 20300 psi @Strain 0.200 %,
Temperature 482 F",
 ,">= 140 MPa @Strain 1.00 %,
Temperature 500 C",">= 20300 psi @Strain 1.00 %,
Temperature 932 F",
 ,">= 140 MPa @Strain 1.00 %,
Temperature 550 C",">= 20300 psi @Strain 1.00 %,
Temperature 1020 F",
 ,">= 145 MPa @Strain 1.00 %,
Temperature 400 C",">= 21000 psi @Strain 1.00 %,
Temperature 752 F",
 ,">= 145 MPa @Strain 1.00 %,
Temperature 450 C",">= 21000 psi @Strain 1.00 %,
Temperature 842 F",
 ,">= 150 MPa @Strain 1.00 %,
Temperature 350 C",">= 21800 psi @Strain 1.00 %,
Temperature 662 F",
 ,">= 150 MPa @Strain 0.200 %,
Temperature 200 C",">= 21800 psi @Strain 0.200 %,
Temperature 392 F",
 ,">= 160 MPa @Strain 1.00 %,
Temperature 300 C",">= 23200 psi @Strain 1.00 %,
Temperature 572 F",
 ,">= 165 MPa @Strain 0.200 %,
Temperature 150 C",">= 23900 psi @Strain 0.200 %,
Temperature 302 F",
 ,">= 170 MPa @Strain 1.00 %,
Temperature 250 C",">= 24700 psi @Strain 1.00 %,
Temperature 482 F",
 ,">= 180 MPa @Strain 1.00 %,
Temperature 200 C",">= 26100 psi @Strain 1.00 %,
Temperature 392 F",
 ,">= 180 MPa @Strain 0.200 %,
Temperature 100 C",">= 26100 psi @Strain 0.200 %,
Temperature 212 F",
 ,">= 195 MPa @Strain 1.00 %,
Temperature 150 C",">= 28300 psi @Strain 1.00 %,
Temperature 302 F",
 ,">= 200 MPa @Strain 0.200 %,
Temperature 50.0 C",">= 29000 psi @Strain 0.200 %,
Temperature 122 F",
 ,">= 215 MPa @Strain 1.00 %,
Temperature 100 C",">= 31200 psi @Strain 1.00 %,
Temperature 212 F",
 ,">= 230 MPa @Strain 1.00 %,
Temperature 50.0 C",">= 33400 psi @Strain 1.00 %,
Temperature 122 F",
Modulus of Elasticity,"165 GPa @Temperature 500 C","23900 ksi @Temperature 932 F",
 ,"172 GPa @Temperature 400 C","24900 ksi @Temperature 752 F",
 ,"179 GPa @Temperature 300 C","26000 ksi @Temperature 572 F",
 ,"186 GPa @Temperature 200 C","27000 ksi @Temperature 392 F",
 ,"194 GPa @Temperature 100 C","28100 ksi @Temperature 212 F",
 ,"200 GPa @Temperature 20.0 C","29000 ksi @Temperature 68.0 F",
"CTE, linear","16.5 m/m-C @Temperature 30.0 - 100 C","9.17 in/in-F @Temperature 86.0 - 212 F",
 ,"17.0 m/m-C @Temperature 30.0 - 200 C","9.44 in/in-F @Temperature 86.0 - 392 F",
 ,"17.5 m/m-C @Temperature 30.0 - 300 C","9.72 in/in-F @Temperature 86.0 - 572 F",
 ,"18.0 m/m-C @Temperature 30.0 - 400 C","10.0 in/in-F @Temperature 86.0 - 752 F",
 ,"18.0 m/m-C @Temperature 30.0 - 500 C","10.0 in/in-F @Temperature 86.0 - 932 F",
 ,"18.5 m/m-C @Temperature 30.0 - 600 C","10.3 in/in-F @Temperature 86.0 - 1110 F",
 ,"18.5 m/m-C @Temperature 30.0 - 700 C","10.3 in/in-F @Temperature 86.0 - 1290 F",
Thermal Conductivity,"14.0 W/m-K @Temperature 20.0 C","97.2 BTU-in/hr-ft-F @Temperature 68.0 F",
 ,"15.0 W/m-K @Temperature 100 C","104 BTU-in/hr-ft-F @Temperature 212 F",
 ,"17.0 W/m-K @Temperature 200 C","118 BTU-in/hr-ft-F @Temperature 392 F",
 ,"18.0 W/m-K @Temperature 300 C","125 BTU-in/hr-ft-F @Temperature 572 F",
 ,"20.0 W/m-K @Temperature 400 C","139 BTU-in/hr-ft-F @Temperature 752 F",
 ,"21.0 W/m-K @Temperature 500 C","146 BTU-in/hr-ft-F @Temperature 932 F",
 ,"23.0 W/m-K @Temperature 600 C","160 BTU-in/hr-ft-F @Temperature 1110 F",
"Carbon, C",<= 0.0300 %,<= 0.0300 %,
"Manganese, Mn",1.7 %,1.7 %,
"Nickel, Ni",11.5 %,11.5 %,
"Silicon, Si",0.40 %,0.40 %,
"Tensile Strength, Ultimate",515 - 690 MPa,74700 - 100000 psi,Annealed
 ,>= 700 MPa,>= 102000 psi,Cold worked
Elongation at Break,<= 18.0 %,<= 18.0 %,"Cold worked, Based on L = 5.65 S where L is the original gauge length and S the original cross section area."
 ,35 %,35 %,Annealed
 ,<= 45.0 %,<= 45.0 %,"Annealed, Based on L = 5.65 S where L is the original gauge length and S the original cross section area."
Specific Heat Capacity,"0.485 J/g-C @Temperature 20.0 C","0.116 BTU/lb-F @Temperature 68.0 F",
 ,"0.500 J/g-C @Temperature 100 C","0.120 BTU/lb-F @Temperature 212 F",
 ,"0.515 J/g-C @Temperature 200 C","0.123 BTU/lb-F @Temperature 392 F",
 ,"0.525 J/g-C @Temperature 300 C","0.125 BTU/lb-F @Temperature 572 F",
 ,"0.540 J/g-C @Temperature 400 C","0.129 BTU/lb-F @Temperature 752 F",
 ,"0.555 J/g-C @Temperature 500 C","0.133 BTU/lb-F @Temperature 932 F",
 ,"0.575 J/g-C @Temperature 600 C","0.137 BTU/lb-F @Temperature 1110 F",
"Chromium, Cr",17 %,17 %,
"Molybdenum, Mo",2.1 %,2.1 %,
"Phosphorous, P",<= 0.0400 %,<= 0.0400 %,
"Sulfur, S",<= 0.0150 %,<= 0.0150 %,
