Repository: raymond-yiqunwang/DATA_SCI423_proj

File: scrape_data/data_raw/Sandvik_Bioline_Cored_wire.csv
,Metric,English,Comments
"Tensile Strength, Ultimate",800 MPa,116000 psi,"0% CW, 45 Silver CSA"
 ,870 MPa,126000 psi,"0% CW, 40 Silver CSA"
 ,940 MPa,136000 psi,"0% CW, 35 Silver CSA"
 ,1010 MPa,146000 psi,"0% CW, 30 Silver CSA"
 ,1055 MPa,153000 psi,"20% CW, 45 Silver CSA"
 ,1080 MPa,157000 psi,"0% CW, 25 Silver CSA"
 ,1130 MPa,164000 psi,"30% CW, 45 Silver CSA"
 ,1130 MPa,164000 psi,"20% CW, 40 Silver CSA"
 ,1185 MPa,171900 psi,"40% CW, 45 Silver CSA"
 ,1205 MPa,174800 psi,"30% CW, 40 Silver CSA"
 ,1215 MPa,176200 psi,"20% CW, 35 Silver CSA"
 ,1225 MPa,177700 psi,"50% CW, 45 Silver CSA"
 ,1260 MPa,183000 psi,"60% CW, 45 Silver CSA"
 ,1275 MPa,184900 psi,"40% CW, 40 Silver CSA"
 ,1300 MPa,189000 psi,"30% CW, 35 Silver CSA"
 ,1320 MPa,191000 psi,"20% CW, 30 Silver CSA"
 ,1335 MPa,193600 psi,"50% CW, 40 Silver CSA"
 ,1380 MPa,200000 psi,"40% CW, 35 Silver CSA"
 ,1380 MPa,200000 psi,"20% CW, 25 Silver CSA"
 ,1385 MPa,200900 psi,"60% CW, 40 Silver CSA"
 ,1405 MPa,203800 psi,"30% CW, 30 Silver CSA"
 ,1450 MPa,210000 psi,"50% CW, 35 Silver CSA"
 ,1485 MPa,215400 psi,"40% CW, 30 Silver CSA"
 ,1495 MPa,216800 psi,"30% CW, 25 Silver CSA"
 ,1500 MPa,218000 psi,"60% CW, 35 Silver CSA"
 ,1560 MPa,226000 psi,"50% CW, 30 Silver CSA"
 ,1570 MPa,228000 psi,"40% CW, 25 Silver CSA"
 ,1615 MPa,234200 psi,"60% CW, 30 Silver CSA"
 ,1635 MPa,237100 psi,"50% CW, 25 Silver CSA"
 ,1695 MPa,245800 psi,"60% CW, 25 Silver CSA"
"Boron, B ",<= 0.0150 %,<= 0.0150 %,
"Chromium, Cr",19.0 - 21.0 %,19.0 - 21.0 %,
"Iron, Fe",1.0 %,1.0 %,
"Molybdenum, Mo",9.00 - 10.5 %,9.00 - 10.5 %,
"Phosphorous, P",<= 0.0150 %,<= 0.0150 %,
"Sulfur, S",<= 0.0100 %,<= 0.0100 %,
"Carbon, C",<= 0.0250 %,<= 0.0250 %,
"Cobalt, Co ",29.13 - 36.7 %,29.13 - 36.7 %,
"Manganese, Mn",0.15 %,0.15 %,
"Nickel, Ni",33.0 - 37.0 %,33.0 - 37.0 %,
"Silicon, Si",0.15 %,0.15 %,
"Titanium, Ti ",1.0 %,1.0 %,

File: scrape_data/data_raw/Sandvik_Creusabro_4800_Plate_and_sheet.csv
,Metric,English,Comments
Density ,7.85 g/cc,0.284 lb/in³,
"Hardness, Brinell ",370,370,
"Tensile Strength, Yield ","900 MPa @Strain 0.200 %","131000 psi @Strain 0.200 %",
 ,"820 MPa @Strain 0.200 %,
Temperature 500 °C","119000 psi @Strain 0.200 %,
Temperature 932 °F",
 ,"920 MPa @Strain 0.200 %,
Temperature 400 °C","133000 psi @Strain 0.200 %,
Temperature 752 °F",
 ,"940 MPa @Strain 0.200 %,
Temperature 200 °C","136000 psi @Strain 0.200 %,
Temperature 392 °F",
Modulus of Elasticity ,205 GPa,29700 ksi,
"CTE, linear  ","12.5 µm/m-°C @Temperature 20.0 - 100 °C","6.94 µin/in-°F @Temperature 68.0 - 212 °F",
 ,"13.0 µm/m-°C @Temperature 20.0 - 200 °C","7.22 µin/in-°F @Temperature 68.0 - 392 °F",
 ,"14.0 µm/m-°C @Temperature 20.0 - 300 °C","7.78 µin/in-°F @Temperature 68.0 - 572 °F",
 ,"14.5 µm/m-°C @Temperature 20.0 - 400 °C","8.06 µin/in-°F @Temperature 68.0 - 752 °F",
 ,"14.5 µm/m-°C @Temperature 20.0 - 500 °C","8.06 µin/in-°F @Temperature 68.0 - 932 °F",
"Carbon, C ",<= 0.200 %,<= 0.200 %,
"Manganese, Mn ",<= 1.60 %,<= 1.60 %,
"Nickel, Ni ",0.20 %,0.20 %,
"Titanium, Ti ",<= 0.200 %,<= 0.200 %,
"Tensile Strength, Ultimate ",1200 MPa,174000 psi,
 ,"900 MPa @Temperature 500 °C","131000 psi @Temperature 932 °F",
 ,"1120 MPa @Temperature 400 °C","162000 psi @Temperature 752 °F",
 ,"1220 MPa @Temperature 200 °C","177000 psi @Temperature 392 °F",
Elongation at Break ,12 %,12 %,
"Chromium, Cr ",<= 1.90 %,<= 1.90 %,
"Molybdenum, Mo ",<= 0.400 %,<= 0.400 %,
"Sulfur, S ",<= 0.00500 %,<= 0.00500 %,

File: scrape_data/data_raw/Sandvik_Creusabro_8000_Plate_and_sheet.csv
,Metric,English,Comments
Density,7.85 g/cc,0.284 lb/in³,
"Hardness, Brinell",470,470,
"Tensile Strength, Yield","1250 MPa @Strain 0.200 %","181000 psi @Strain 0.200 %",
 ,"520 MPa @Strain 0.200 %,
Temperature 500 °C","75400 psi @Strain 0.200 %,
Temperature 932 °F",
 ,"880 MPa @Strain 0.200 %,
Temperature 400 °C","128000 psi @Strain 0.200 %,
Temperature 752 °F",
 ,"1080 MPa @Strain 0.200 %,
Temperature 200 °C","157000 psi @Strain 0.200 %,
Temperature 392 °F",
Modulus of Elasticity,205 GPa,29700 ksi,
"CTE, linear","11.0 µm/m-°C @Temperature 20.0 - 100 °C","6.11 µin/in-°F @Temperature 68.0 - 212 °F",
 ,"12.0 µm/m-°C @Temperature 20.0 - 200 °C","6.67 µin/in-°F @Temperature 68.0 - 392 °F",
 ,"12.5 µm/m-°C @Temperature 20.0 - 300 °C","6.94 µin/in-°F @Temperature 68.0 - 572 °F",
 ,"13.0 µm/m-°C @Temperature 20.0 - 400 °C","7.22 µin/in-°F @Temperature 68.0 - 752 °F",
 ,"14.0 µm/m-°C @Temperature 20.0 - 500 °C","7.78 µin/in-°F @Temperature 68.0 - 932 °F",
"Carbon, C",<= 0.280 %,<= 0.280 %,
"Manganese, Mn",<= 1.30 %,<= 1.30 %,
"Nickel, Ni",0.040 %,0.040 %,
"Tensile Strength, Ultimate",1630 MPa,236000 psi,
 ,"900 MPa @Temperature 500 °C","131000 psi @Temperature 932 °F",
 ,"1250 MPa @Temperature 400 °C","181000 psi @Temperature 752 °F",
 ,"1650 MPa @Temperature 200 °C","239000 psi @Temperature 392 °F",
Elongation at Break,12 %,12 %,
"Chromium, Cr",<= 0.700 %,<= 0.700 %,
"Molybdenum, Mo",<= 0.200 %,<= 0.200 %,
"Sulfur, S",<= 0.00200 %,<= 0.00200 %,

File: scrape_data/data_raw/Sandvik_NiCr2MnSi_Wire.csv
,Metric,English,Comments
"Carbon, C",<= 0.0300 %,<= 0.0300 %,
"Manganese, Mn",2.0 %,2.0 %,
"Silicon, Si",1.5 %,1.5 %,
"Chromium, Cr",1.5 %,1.5 %,
"Nickel, Ni",94.7 %,94.7 %,

File: scrape_data/data_raw/Sandvik_SANMAC_316_316L_Billet.csv
,Metric,English,Comments
Density,7.90 g/cc,0.285 lb/in³,
"Hardness, Brinell",170,170,
"Tensile Strength, Yield",">= 205 MPa @Strain 0.200 %",">= 29700 psi @Strain 0.200 %",
 ,">= 240 MPa @Strain 1.00 %",">= 34800 psi @Strain 1.00 %",
 ,">= 92.0 MPa @Strain 0.200 %,
Temperature 500 °C",">= 13300 psi @Strain 0.200 %,
Temperature 932 °F",
 ,">= 98.0 MPa @Strain 0.200 %,
Temperature 400 °C",">= 14200 psi @Strain 0.200 %,
Temperature 752 °F",
 ,">= 110 MPa @Strain 0.200 %,
Temperature 300 °C",">= 16000 psi @Strain 0.200 %,
Temperature 572 °F",
 ,">= 120 MPa @Strain 1.00 %,
Temperature 500 °C",">= 17400 psi @Strain 1.00 %,
Temperature 932 °F",
 ,">= 125 MPa @Strain 1.00 %,
Temperature 400 °C",">= 18100 psi @Strain 1.00 %,
Temperature 752 °F",
 ,">= 127 MPa @Strain 0.200 %,
Temperature 200 °C",">= 18400 psi @Strain 0.200 %,
Temperature 392 °F",
 ,">= 135 MPa @Strain 1.00 %,
Temperature 300 °C",">= 19600 psi @Strain 1.00 %,
Temperature 572 °F",
 ,">= 155 MPa @Strain 0.200 %,
Temperature 100 °C",">= 22500 psi @Strain 0.200 %,
Temperature 212 °F",
 ,">= 155 MPa @Strain 1.00 %,
Temperature 200 °C",">= 22500 psi @Strain 1.00 %,
Temperature 392 °F",
 ,">= 190 MPa @Strain 1.00 %,
Temperature 100 °C",">= 27600 psi @Strain 1.00 %,
Temperature 212 °F",
Reduction of Area,>= 50 %,>= 50 %,
Charpy Impact,>= 100 J,>= 73.8 ft-lb,
"CTE, linear","16.5 µm/m-°C @Temperature 30.0 - 100 °C","9.17 µin/in-°F @Temperature 86.0 - 212 °F",
 ,"17.0 µm/m-°C @Temperature 30.0 - 200 °C","9.44 µin/in-°F @Temperature 86.0 - 392 °F",
 ,"17.5 µm/m-°C @Temperature 30.0 - 300 °C","9.72 µin/in-°F @Temperature 86.0 - 572 °F",
 ,"18.0 µm/m-°C @Temperature 30.0 - 500 °C","10.0 µin/in-°F @Temperature 86.0 - 932 °F",
 ,"18.0 µm/m-°C @Temperature 30.0 - 400 °C","10.0 µin/in-°F @Temperature 86.0 - 752 °F",
 ,"18.5 µm/m-°C @Temperature 30.0 - 600 °C","10.3 µin/in-°F @Temperature 86.0 - 1110 °F",
 ,"18.5 µm/m-°C @Temperature 30.0 - 700 °C","10.3 µin/in-°F @Temperature 86.0 - 1290 °F",
Thermal Conductivity,"14.0 W/m-K @Temperature 20.0 °C","97.2 BTU-in/hr-ft²-°F @Temperature 68.0 °F",
 ,"15.0 W/m-K @Temperature 100 °C","104 BTU-in/hr-ft²-°F @Temperature 212 °F",
 ,"17.0 W/m-K @Temperature 200 °C","118 BTU-in/hr-ft²-°F @Temperature 392 °F",
 ,"18.0 W/m-K @Temperature 300 °C","125 BTU-in/hr-ft²-°F @Temperature 572 °F",
 ,"20.0 W/m-K @Temperature 400 °C","139 BTU-in/hr-ft²-°F @Temperature 752 °F",
 ,"21.0 W/m-K @Temperature 500 °C","146 BTU-in/hr-ft²-°F @Temperature 932 °F",
 ,"23.0 W/m-K @Temperature 600 °C","160 BTU-in/hr-ft²-°F @Temperature 1110 °F",
"Carbon, C",<= 0.030 %,<= 0.030 %,
"Iron, Fe",67.9 %,67.9 %,As Balance
"Molybdenum, Mo",2.1 %,2.1 %,
"Phosphorous, P",<= 0.040 %,<= 0.040 %,
"Sulfur, S",<= 0.030 %,<= 0.030 %,
"Tensile Strength, Ultimate",515 - 690 MPa,74700 - 100000 psi,
 ,">= 360 MPa @Temperature 500 °C",">= 52200 psi @Temperature 932 °F",
 ,">= 380 MPa @Temperature 300 °C",">= 55100 psi @Temperature 572 °F",
 ,">= 380 MPa @Temperature 400 °C",">= 55100 psi @Temperature 752 °F",
 ,">= 400 MPa @Temperature 200 °C",">= 58000 psi @Temperature 392 °F",
 ,">= 450 MPa @Temperature 100 °C",">= 65300 psi @Temperature 212 °F",
Elongation at Break,>= 40 %,>= 40 %,
Modulus of Elasticity,200 GPa,29000 ksi,
 ,"165 GPa @Temperature 500 °C","23900 ksi @Temperature 932 °F",
 ,"172 GPa @Temperature 400 °C","24900 ksi @Temperature 752 °F",
 ,"179 GPa @Temperature 300 °C","26000 ksi @Temperature 572 °F",
 ,"186 GPa @Temperature 200 °C","27000 ksi @Temperature 392 °F",
 ,"194 GPa @Temperature 100 °C","28100 ksi @Temperature 212 °F",
Specific Heat Capacity,"0.485 J/g-°C @Temperature 20.0 °C","0.116 BTU/lb-°F @Temperature 68.0 °F",
 ,"0.500 J/g-°C @Temperature 100 °C","0.120 BTU/lb-°F @Temperature 212 °F",
 ,"0.515 J/g-°C @Temperature 200 °C","0.123 BTU/lb-°F @Temperature 392 °F",
 ,"0.525 J/g-°C @Temperature 300 °C","0.125 BTU/lb-°F @Temperature 572 °F",
 ,"0.540 J/g-°C @Temperature 400 °C","0.129 BTU/lb-°F @Temperature 752 °F",
 ,"0.555 J/g-°C @Temperature 500 °C","0.133 BTU/lb-°F @Temperature 932 °F",
 ,"0.575 J/g-°C @Temperature 600 °C","0.137 BTU/lb-°F @Temperature 1110 °F",
"Chromium, Cr",16.5 %,16.5 %,
"Manganese, Mn",1.8 %,1.8 %,
"Nickel, Ni",11 %,11 %,
"Silicon, Si",0.60 %,0.60 %,

File: scrape_data/data_raw/Sandvik_Sanicro_56_Covered_electrodes_UNS_N10276.csv
,Metric,English,Comments
Bulk Density ,8.94 g/cc,0.323 lb/in³,Value supplied by MatWeb
"Hardness, Vickers ",55,55,
"Tensile Strength, Yield ","520 MPa @Strain 0.200 %","75400 psi @Strain 0.200 %",
Impact Test ,"55.0 J @Temperature -196 °C","40.6 ft-lb @Temperature -321 °F",
"Carbon, C ",<= 0.0200 %,<= 0.0200 %,
"Cobalt, Co ",0.050 %,0.050 %,
"Manganese, Mn ",0.30 %,0.30 %,
"Nickel, Ni ",56 %,56 %,
"Tungsten, W ",3.5 %,3.5 %,
Density ,8.94 g/cc,0.323 lb/in³,Based on UNS number
"Tensile Strength, Ultimate ",780 MPa,113000 psi,Rm
Elongation at Break ,30 %,30 %,
"Chromium, Cr ",15 %,15 %,
"Iron, Fe ",5.0 %,5.0 %,
"Molybdenum, Mo ",16 %,16 %,
"Silicon, Si ",0.20 %,0.20 %,
"Vanadium, V ",0.10 %,0.10 %,

File: scrape_data/data_raw/Sandvik_Sanicro_56_Tube_and_Pipe_Seamless_UNS_N10276.csv
,Metric,English,Comments
Density,8.89 g/cc,0.321 lb/in³,
"Tensile Strength, Ultimate",>= 690 MPa,>= 100000 psi,Rm
Elongation at Break,>= 40.0 %,>= 40.0 %,
"CTE, linear","12.2 µm/m-°C @Temperature 25.0 - 100 °C","6.78 µin/in-°F @Temperature 77.0 - 212 °F",
 ,"12.4 µm/m-°C @Temperature 25.0 - 200 °C","6.89 µin/in-°F @Temperature 77.0 - 392 °F",
 ,"12.9 µm/m-°C @Temperature 25.0 - 300 °C","7.17 µin/in-°F @Temperature 77.0 - 572 °F",
 ,"13.2 µm/m-°C @Temperature 25.0 - 400 °C","7.33 µin/in-°F @Temperature 77.0 - 752 °F",
 ,"13.5 µm/m-°C @Temperature 25.0 - 500 °C","7.50 µin/in-°F @Temperature 77.0 - 932 °F",
 ,"13.6 µm/m-°C @Temperature 25.0 - 600 °C","7.56 µin/in-°F @Temperature 77.0 - 1110 °F",
 ,"14.1 µm/m-°C @Temperature 25.0 - 700 °C","7.83 µin/in-°F @Temperature 77.0 - 1290 °F",
 ,"14.8 µm/m-°C @Temperature 25.0 - 800 °C","8.22 µin/in-°F @Temperature 77.0 - 1470 °F",
Thermal Conductivity,"7.20 W/m-K @Temperature -168 °C","50.0 BTU-in/hr-ft²-°F @Temperature -270 °F",
 ,"8.70 W/m-K @Temperature -73.0 °C","60.4 BTU-in/hr-ft²-°F @Temperature -99.4 °F",
 ,"9.80 W/m-K @Temperature 20.0 °C","68.0 BTU-in/hr-ft²-°F @Temperature 68.0 °F",
 ,"11.2 W/m-K @Temperature 100 °C","77.7 BTU-in/hr-ft²-°F @Temperature 212 °F",
 ,"14.7 W/m-K @Temperature 300 °C","102 BTU-in/hr-ft²-°F @Temperature 572 °F",
 ,"20.0 W/m-K @Temperature 600 °C","139 BTU-in/hr-ft²-°F @Temperature 1110 °F",
 ,"25.4 W/m-K @Temperature 900 °C","176 BTU-in/hr-ft²-°F @Temperature 1650 °F",
"Carbon, C",<= 0.0100 %,<= 0.0100 %,
"Cobalt, Co ",<= 2.50 %,<= 2.50 %,
"Manganese, Mn",<= 1.00 %,<= 1.00 %,
"Nickel, Ni",57 %,57 %,
"Silicon, Si",<= 0.0800 %,<= 0.0800 %,
"Tungsten, W ",3.5 %,3.5 %,
"Tensile Strength, Yield",">= 283 MPa @Strain 0.200 %",">= 41000 psi @Strain 0.200 %",
Modulus of Elasticity,"159 GPa @Temperature 800 °C","23100 ksi @Temperature 1470 °F",
 ,"167 GPa @Temperature 700 °C","24200 ksi @Temperature 1290 °F",
 ,"178 GPa @Temperature 600 °C","25800 ksi @Temperature 1110 °F",
 ,"180 GPa @Temperature 500 °C","26100 ksi @Temperature 932 °F",
 ,"192 GPa @Temperature 300 °C","27800 ksi @Temperature 572 °F",
 ,"198 GPa @Temperature 200 °C","28700 ksi @Temperature 392 °F",
 ,"203 GPa @Temperature 100 °C","29400 ksi @Temperature 212 °F",
 ,"205 GPa @Temperature 25.0 °C","29700 ksi @Temperature 77.0 °F",
Specific Heat Capacity,0.427 J/g-°C,0.102 BTU/lb-°F,
"Chromium, Cr",16 %,16 %,
"Iron, Fe",4.5 %,4.5 %,
"Molybdenum, Mo",16 %,16 %,
"Phosphorous, P",<= 0.0300 %,<= 0.0300 %,
"Sulfur, S",<= 0.0150 %,<= 0.0150 %,
"Vanadium, V",<= 0.350 %,<= 0.350 %,

File: scrape_data/data_raw/Sandvik_Sanicro_60_Covered_electrodes.csv
,Metric,English,Comments
"Tensile Strength, Ultimate",770 MPa,112000 psi,
Elongation at Break,30 %,30 %,
"Carbon, C",<= 0.0500 %,<= 0.0500 %,
"Iron, Fe",<= 2.00 %,<= 2.00 %,
"Molybdenum, Mo",9.0 %,9.0 %,
"Niobium, Nb (Columbium, Cb) ",3.4 %,3.4 %,
"Silicon, Si",0.40 %,0.40 %,
"Tensile Strength, Yield","530 MPa @Strain 0.200 %","76900 psi @Strain 0.200 %",
Charpy Impact,"45.0 J @Temperature -196 C","33.2 ft-lb @Temperature -321 F",
 ,"65.0 J @Temperature 20.0 C","47.9 ft-lb @Temperature 68.0 F",
"Chromium, Cr",21 %,21 %,
"Manganese, Mn",1.0 %,1.0 %,
"Nickel, Ni",60 %,60 %,
"Phosphorous, P",<= 0.0150 %,<= 0.0150 %,
"Sulfur, S",<= 0.0100 %,<= 0.0100 %,

File: scrape_data/data_raw/Sandvik_Sanicro_69_Covered_electrodes.csv
,Metric,English,Comments
"Tensile Strength, Ultimate","520 MPa @Temperature 360 C","75400 psi @Temperature 680 F",
 ,"650 MPa @Temperature 20.0 C","94300 psi @Temperature 68.0 F",
Elongation at Break,"39 % @Temperature 360 C","39 % @Temperature 680 F",
 ,"43 % @Temperature 20.0 C","43 % @Temperature 68.0 F",
"Charpy Impact, Unnotched ",75.0 J,55.3 ft-lb,After PWHT1) at 610C (1130 F) for 24 hours
"Carbon, C",0.030 %,0.030 %,
"Cobalt, Co ",<= 0.0500 %,<= 0.0500 %,
"Iron, Fe",9.0 %,9.0 %,
"Molybdenum, Mo",<= 0.300 %,<= 0.300 %,
"Niobium, Nb (Columbium, Cb) ",1.5 %,1.5 %,
"Silicon, Si",0.40 %,0.40 %,
"Tensile Strength, Yield","330 MPa @Temperature 360 C","47900 psi @Temperature 680 F",
 ,"420 MPa @Strain 0.200 %,
Temperature 20.0 C","60900 psi @Strain 0.200 %,
Temperature 68.0 F",
Charpy Impact,115 J,84.8 ft-lb,
"Chromium, Cr",30 %,30 %,
"Copper, Cu",<= 0.200 %,<= 0.200 %,
"Manganese, Mn",2.0 %,2.0 %,
"Nickel, Ni",>= 50.0 %,>= 50.0 %,
"Phosphorous, P",<= 0.0200 %,<= 0.0200 %,
"Sulfur, S",<= 0.0150 %,<= 0.0150 %,

File: scrape_data/data_raw/Sandvik_Sanicro_71_Covered_electrodes.csv
,Metric,English,Comments
"Tensile Strength, Ultimate",>= 620 MPa,>= 89900 psi,
Elongation at Break,>= 30.0 %,>= 30.0 %,
"Carbon, C",<= 0.0500 %,<= 0.0500 %,
"Copper, Cu",<= 0.500 %,<= 0.500 %,
"Manganese, Mn",6.5 %,6.5 %,
"Nickel, Ni",67 %,67 %,
"Phosphorous, P",<= 0.0150 %,<= 0.0150 %,
"Sulfur, S",<= 0.0100 %,<= 0.0100 %,
"Tensile Strength, Yield",">= 360 MPa @Strain 0.200 %",">= 52200 psi @Strain 0.200 %",
Charpy Impact,">= 45.0 J @Temperature -196 C",">= 33.2 ft-lb @Temperature -321 F",
 ,">= 60.0 J @Temperature 20.0 C",">= 44.3 ft-lb @Temperature 68.0 F",
"Chromium, Cr",16 %,16 %,
"Iron, Fe",<= 10.0 %,<= 10.0 %,
"Molybdenum, Mo",<= 1.50 %,<= 1.50 %,
"Niobium, Nb (Columbium, Cb) ",2.5 %,2.5 %,
"Silicon, Si",<= 1.00 %,<= 1.00 %,

File: scrape_data/data_raw/Sandvik_Sanicro_75X_Spring_Wire.csv
,Metric,English,Comments
Density ,8.30 g/cc,0.300 lb/in,
Tensile Strength ,800 MPa,116000 psi,Annealed
 ,1000 MPa,145000 psi,"Soft drawn, final reduction 15% (No 1 temper)"
 ,1100 MPa,160000 psi,"Hard drawn, final reduction 65% (Spring temper), after heat treatment"
 ,1200 MPa,174000 psi,"Annealed, after heat treatment"
 ,1350 MPa,196000 psi,"Soft drawn, final reduction 15% (No 1 temper), after heat treatment"
 ,1600 MPa,232000 psi,"Hard drawn, final reduction 65% (Spring temper)"
 ,1850 MPa,268000 psi,"Hard drawn, final reduction 65% (Spring temper), after heat treatment"
Elongation at Break ,2.0 %,2.0 %,"Hard drawn, final reduction 65% (Spring temper)"
 ,20 %,20 %,"Soft drawn, final reduction 15% (No 1 temper)"
 ,34 %,34 %,Annealed
Shear Modulus ,70.0 GPa,10200 ksi,"Hard drawn, final reduction 65% (Spring temper)"
 ,74.0 GPa,10700 ksi,"Soft drawn, final reduction 15% (No 1 temper)"
 ,74.0 GPa,10700 ksi,Annealed
 ,81.5 GPa,11800 ksi,"Hard drawn, final reduction 65% (Spring temper), after heat treatment"
 ,81.5 GPa,11800 ksi,"Hard drawn, final reduction 65% (Spring temper), after heat treatment"
 ,83.0 GPa,12000 ksi,"Annealed, after heat treatment"
 ,85.0 GPa,12300 ksi,"Soft drawn, final reduction 15% (No 1 temper), after heat treatment"
Electrical Resistivity  ,"0.0000120 ohm-cm @Temperature 20.0 C","0.0000120 ohm-cm @Temperature 68.0 F",
 ,"0.0000125 ohm-cm @Temperature 100 C","0.0000125 ohm-cm @Temperature 212 F",
 ,"0.0000125 ohm-cm @Temperature 200 C","0.0000125 ohm-cm @Temperature 392 F",
 ,"0.0000125 ohm-cm @Temperature 300 C","0.0000125 ohm-cm @Temperature 572 F",
 ,"0.0000130 ohm-cm @Temperature 500 C","0.0000130 ohm-cm @Temperature 932 F",
 ,"0.0000130 ohm-cm @Temperature 700 C","0.0000130 ohm-cm @Temperature 1290 F",
"CTE, linear  ","12.2 m/m-C @Temperature 30.0 - 100 C","6.78 in/in-F @Temperature 86.0 - 212 F",
 ,"13.4 m/m-C @Temperature 30.0 - 300 C","7.44 in/in-F @Temperature 86.0 - 572 F",
 ,"13.8 m/m-C @Temperature 30.0 - 500 C","7.67 in/in-F @Temperature 86.0 - 932 F",
 ,"14.9 m/m-C @Temperature 30.0 - 700 C","8.28 in/in-F @Temperature 86.0 - 1290 F",
 ,"16.5 m/m-C @Temperature 30.0 - 900 C","9.17 in/in-F @Temperature 86.0 - 1650 F",
Thermal Conductivity  ,"16.3 W/m-K @Temperature 100 C","113 BTU-in/hr-ft-F @Temperature 212 F",
 ,"19.8 W/m-K @Temperature 300 C","137 BTU-in/hr-ft-F @Temperature 572 F",
 ,"25.6 W/m-K @Temperature 500 C","178 BTU-in/hr-ft-F @Temperature 932 F",
 ,"30.2 W/m-K @Temperature 700 C","210 BTU-in/hr-ft-F @Temperature 1290 F",
 ,"37.2 W/m-K @Temperature 900 C","258 BTU-in/hr-ft-F @Temperature 1650 F",
"Carbon, C ",<= 0.0300 %,<= 0.0300 %,
"Manganese, Mn ",0.50 %,0.50 %,
"Phosphorous, P ",<= 0.0150 %,<= 0.0150 %,
"Sulfur, S ",<= 0.0150 %,<= 0.0150 %,
"Tensile Strength, Yield  ","400 MPa @Strain 0.200 %","58000 psi @Strain 0.200 %",Annealed
 ,"650 MPa @Strain 0.200 %","94300 psi @Strain 0.200 %","Hard drawn, final reduction 65% (Spring temper), after heat treatment"
 ,"800 MPa @Strain 0.200 %","116000 psi @Strain 0.200 %","Soft drawn, final reduction 15% (No 1 temper)"
 ,"800 MPa @Strain 0.200 %","116000 psi @Strain 0.200 %","Annealed, after heat treatment"
 ,"1150 MPa @Strain 0.200 %","167000 psi @Strain 0.200 %","Soft drawn, final reduction 15% (No 1 temper), after heat treatment"
 ,"1500 MPa @Strain 0.200 %","218000 psi @Strain 0.200 %","Hard drawn, final reduction 65% (Spring temper)"
 ,"1750 MPa @Strain 0.200 %","254000 psi @Strain 0.200 %","Hard drawn, final reduction 65% (Spring temper), after heat treatment"
Modulus of Elasticity ,180 GPa,26100 ksi,"Hard drawn, final reduction 65% (Spring temper)"
 ,193 GPa,28000 ksi,"Soft drawn, final reduction 15% (No 1 temper)"
 ,193 GPa,28000 ksi,Annealed
 ,211 GPa,30600 ksi,"Hard drawn, final reduction 65% (Spring temper), after heat treatment"
 ,216 GPa,31300 ksi,"Annealed, after heat treatment"
 ,220 GPa,31900 ksi,"Soft drawn, final reduction 15% (No 1 temper), after heat treatment"
 ,221 GPa,32100 ksi,"Hard drawn, final reduction 65% (Spring temper), after heat treatment"
Shear Strength  ,"170 MPa @Temperature 540 - 570 C","24700 psi @Temperature 1000 - 1060 F","Classification A, B"
 ,"205 MPa @Temperature 620 - 650 C","29700 psi @Temperature 1150 - 1200 F",Classification C
 ,"275 MPa @Temperature 590 - 620 C","39900 psi @Temperature 1090 - 1150 F",Classification C
 ,"275 MPa @Temperature 510 - 540 C","39900 psi @Temperature 950 - 1000 F","Classification A, B"
 ,"310 MPa @Temperature 480 - 510 C","45000 psi @Temperature 896 - 950 F","Classification A, B"
 ,"345 MPa @Temperature 450 - 480 C","50000 psi @Temperature 842 - 896 F","Classification A, B"
 ,"345 MPa @Temperature 540 - 590 C","50000 psi @Temperature 1000 - 1090 F",Classification C
 ,"380 MPa @Temperature -260 - 540 C","55100 psi @Temperature -436 - 1000 F",Classification C
 ,"415 MPa @Temperature 430 - 450 C","60200 psi @Temperature 806 - 842 F","Classification A, B"
 ,"480 MPa @Temperature -260 - 430 C","69600 psi @Temperature -436 - 806 F","Classification A, B"
 ,"585 MPa @Temperature 320 - 370 C","84800 psi @Temperature 608 - 698 F",Classification D
 ,"620 MPa @Temperature 260 - 320 C","89900 psi @Temperature 500 - 608 F",Classification D
 ,"690 MPa @Temperature <=260 C","100000 psi @Temperature <=500 F",Classification D
Specific Heat Capacity  ,"0.420 - 0.460 J/g-C @Temperature 20.0 - 100 C","0.100 - 0.110 BTU/lb-F @Temperature 68.0 - 212 F",
 ,"0.540 J/g-C @Temperature 50.0 - 900 C","0.129 BTU/lb-F @Temperature 122 - 1650 F",
"Maximum Service Temperature, Air ",600 C,1110 F,
"Chromium, Cr ",16 %,16 %,
"Nickel, Ni ",72 %,72 %,
"Silicon, Si ",>= 0.300 %,>= 0.300 %,
