Repository: raymond-yiqunwang/DATA_SCI423_proj

File: scrape_data/data_raw/300M_Ultrahigh_Strength_Steel.csv
,Metric,English,Comments
Density,7.87 g/cc,0.284 lb/in³,Typical of steel
Modulus of Elasticity,205 GPa,29700 ksi,Typical of steel
Shear Modulus,80.0 GPa,11600 ksi,Typical of steel
"Carbon, C",0.40 - 0.46 %,0.40 - 0.46 %,
"Iron, Fe",93.4 - 94.8 %,93.4 - 94.8 %,As remainder
"Molybdenum, Mo",0.30 - 0.45 %,0.30 - 0.45 %,
"Phosphorous, P",<= 0.035 %,<= 0.035 %,
"Sulfur, S",<= 0.040 %,<= 0.040 %,
Poissons Ratio,0.28,0.28,Calculated
"Chromium, Cr",0.70 - 0.95 %,0.70 - 0.95 %,
"Manganese, Mn",0.65 - 0.90 %,0.65 - 0.90 %,
"Nickel, Ni",1.65 - 2.0 %,1.65 - 2.0 %,
"Silicon, Si",1.45 - 1.8 %,1.45 - 1.8 %,
"Vanadium, V",>= 0.050 %,>= 0.050 %,

File: scrape_data/data_raw/AISI_4320H_Steel_mock_carburized_oil_quenched_150C_300F_temper_100_mm_4_in._round.csv
,Metric,English,Comments
Density ,7.85 g/cc,0.284 lb/in³,
"Hardness, Brinell ",248,248,
"Hardness, Rockwell B ",98,98,Converted from Brinell
"Hardness, Vickers ",261,261,Converted from Brinell
"Tensile Strength, Yield ",515 MPa,74700 psi,
Reduction of Area ,57.1 %,57.1 %,
Bulk Modulus ,160 GPa,23200 ksi,Typical for steel.
Machinability ,60 %,60 %,annealed and cold drawn. Based on 100% machinability for AISI 1212 steel.
Izod Impact ,72.0 J,53.1 ft-lb,
Electrical Resistivity ,0.0000245 ohm-cm,0.0000245 ohm-cm,Typical 4000 series steel
"CTE, linear ","11.3 µm/m-°C @Temperature -18.0 - 95.0 °C","6.28 µin/in-°F @Temperature -0.400 - 203 °F",condition of specimen unknown
Thermal Conductivity ,44.5 W/m-K,309 BTU-in/hr-ft²-°F,Typical steel
"Carbon, C ",0.17 - 0.23 %,0.17 - 0.23 %,
"Iron, Fe ",95.745 - 97.18 %,95.745 - 97.18 %,As remainder
"Molybdenum, Mo ",0.20 - 0.30 %,0.20 - 0.30 %,
"Phosphorous, P ",<= 0.035 %,<= 0.035 %,
"Sulfur, S ",<= 0.040 %,<= 0.040 %,
"Hardness, Knoop ",272,272,Converted from Brinell
"Hardness, Rockwell C ",23,23,Converted from Brinell
"Tensile Strength, Ultimate ",827 MPa,120000 psi,
Elongation at Break ,24 %,24 %,in 50 mm
Modulus of Elasticity ,205 GPa,29700 ksi,Typical for steel
Poissons Ratio ,0.29,0.29,Calculated
Shear Modulus ,80.0 GPa,11600 ksi,Typical for steel.
Specific Heat Capacity ,0.475 J/g-°C,0.114 BTU/lb-°F,Typical 4000 series steel
"Chromium, Cr ",0.35 - 0.65 %,0.35 - 0.65 %,
"Manganese, Mn ",0.40 - 0.70 %,0.40 - 0.70 %,
"Nickel, Ni ",1.55 - 2.0 %,1.55 - 2.0 %,
"Silicon, Si ",0.15 - 0.30 %,0.15 - 0.30 %,

File: scrape_data/data_raw/AISI_4320_Steel_annealed_at_850C_1560F.csv
,Metric,English,Comments
Density ,7.85 g/cc,0.284 lb/in³,
"Hardness, Brinell ",163,163,
"Hardness, Rockwell B ",84,84,Converted from Brinell
"Tensile Strength, Ultimate ",580 MPa,84100 psi,
Elongation at Break ,29 %,29 %,in 50 mm
Modulus of Elasticity ,205 GPa,29700 ksi,Typical for steel
Poissons Ratio ,0.29,0.29,Calculated
Shear Modulus ,80.0 GPa,11600 ksi,Typical for steels.
Electrical Resistivity ,0.0000245 ohm-cm,0.0000245 ohm-cm,Typical 4000 series steel
"CTE, linear ","11.3 µm/m-°C
@Temperature -18.0 - 95.0 °C","6.28 µin/in-°F
@Temperature -0.400 - 203 °F",condition of specimen unknown
Thermal Conductivity ,44.5 W/m-K,309 BTU-in/hr-ft²-°F,Typical steel
"Carbon, C ",0.17 - 0.22 %,0.17 - 0.22 %,
"Iron, Fe ",95.855 - 96.98 %,95.855 - 96.98 %,As remainder
"Molybdenum, Mo ",0.20 - 0.30 %,0.20 - 0.30 %,
"Phosphorous, P ",<= 0.035 %,<= 0.035 %,
"Sulfur, S ",<= 0.040 %,<= 0.040 %,
"Hardness, Knoop ",184,184,Converted from Brinell
"Hardness, Vickers ",170,170,Converted from Brinell
"Tensile Strength, Yield ",425 MPa,61600 psi,
Reduction of Area ,58 %,58 %,
Bulk Modulus ,160 GPa,23200 ksi,Typical for steel
Machinability ,60 %,60 %,annealed and cold drawn. Based on 100% machinability for AISI 1212 steel.
Izod Impact ,110 J,81.1 ft-lb,
Specific Heat Capacity ,0.475 J/g-°C,0.114 BTU/lb-°F,Typical 4000 series steel
"Chromium, Cr ",0.40 - 0.60 %,0.40 - 0.60 %,
"Manganese, Mn ",0.45 - 0.65 %,0.45 - 0.65 %,
"Nickel, Ni ",1.65 - 2.0 %,1.65 - 2.0 %,
"Silicon, Si ",0.15 - 0.30 %,0.15 - 0.30 %,

File: scrape_data/data_raw/AISI_4320_Steel_double_quenched_and_tempered_carburized_925C_1700F_for_8hrs_pot_cooled_reheated_to_815C_1500F_quenched_in_agitated_oil_reheated_to_775C_quenched_in_agitated_oil_150C_300F_temper_1.9_mm_case_depth.csv
,Metric,English,Comments
Density ,7.85 g/cc,0.284 lb/in³,
"Hardness, Brinell ",302,302,
"Hardness, Rockwell B ",99,99,Converted from Brinell
"Hardness, Vickers ",319,319,Converted from Brinell
"Tensile Strength, Yield ",670 MPa,97200 psi,
Reduction of Area ,49.4 %,49.4 %,
Bulk Modulus ,160 GPa,23200 ksi,Typical for steels.
Fracture Toughness ,33.0 - 49.4 MPa-m½,30.0 - 45.0 ksi-in½,cracks originating in case; case depth 0.30 to 0.35 in.
 ,71.4 - 115 MPa-m½,65.0 - 105 ksi-in½,cracks originating in core
Shear Modulus ,80.0 GPa,11600 ksi,Typical for steels.
Electrical Resistivity ,0.0000245 ohm-cm,0.0000245 ohm-cm,Typical 4000 series steel
"CTE, linear ","11.3 µm/m-°C @Temperature -18.0 - 95.0 °C","6.28 µin/in-°F @Temperature -0.400 - 203 °F",condition of specimen unknown
Thermal Conductivity ,44.5 W/m-K,309 BTU-in/hr-ft²-°F,Typical steel
"Carbon, C ",0.17 - 0.22 %,0.17 - 0.22 %,
"Iron, Fe ",95.855 - 96.98 %,95.855 - 96.98 %,As remainder
"Molybdenum, Mo ",0.20 - 0.30 %,0.20 - 0.30 %,
"Phosphorous, P ",<= 0.035 %,<= 0.035 %,
"Sulfur, S ",<= 0.040 %,<= 0.040 %,
"Hardness, Knoop ",328,328,Converted from Brinell
"Hardness, Rockwell C ",62,62,Case hardness
"Tensile Strength, Ultimate ",1050 MPa,152000 psi,
Elongation at Break ,19.5 %,19.5 %,in 50 mm
Modulus of Elasticity ,205 GPa,29700 ksi,Typical for steel
Poissons Ratio ,0.29,0.29,Calculated
Machinability ,60 %,60 %,annealed and cold drawn. Based on 100% machinability for AISI 1212 steel.
Specific Heat Capacity ,0.475 J/g-°C,0.114 BTU/lb-°F,Typical 4000 series steel
"Chromium, Cr ",0.40 - 0.60 %,0.40 - 0.60 %,
"Manganese, Mn ",0.45 - 0.65 %,0.45 - 0.65 %,
"Nickel, Ni ",1.65 - 2.0 %,1.65 - 2.0 %,
"Silicon, Si ",0.15 - 0.30 %,0.15 - 0.30 %,

File: scrape_data/data_raw/AISI_4320_Steel_quenched_900C_1650F_425C_800F_temper.csv
,Metric,English,Comments
Density,7.85 g/cc,0.284 lb/in³,
"Hardness, Knoop",371,371,Converted from Rockwell C hardness.
"Hardness, Vickers",358,358,Converted from Rockwell C hardness.
Compressive Yield Strength ,<= 1790 MPa,<= 260000 psi,"Test taken from gears with case depth of 1.1 - 1.5 mm, 60 HRC min. case hardness"
Poissons Ratio,0.29,0.29,Calculated
Shear Modulus,80.0 GPa,11600 ksi,Typical for steel.
Electrical Resistivity,0.0000245 ohm-cm,0.0000245 ohm-cm,Typical 4000 series steel
"CTE, linear","11.3 µm/m-°C @Temperature -18.0 - 95.0 °C","6.28 µin/in-°F @Temperature -0.400 - 203 °F",condition of specimen unknown
Thermal Conductivity,44.5 W/m-K,309 BTU-in/hr-ft²-°F,Typical steel
"Carbon, C",0.17 - 0.22 %,0.17 - 0.22 %,
"Iron, Fe",95.855 - 96.98 %,95.855 - 96.98 %,As remainder
"Molybdenum, Mo",0.20 - 0.30 %,0.20 - 0.30 %,
"Phosphorous, P",<= 0.035 %,<= 0.035 %,
"Sulfur, S",<= 0.040 %,<= 0.040 %,
"Hardness, Rockwell C",37,37,
Modulus of Elasticity,205 GPa,29700 ksi,Typical for steel
Bulk Modulus,160 GPa,23200 ksi,Typical for steel.
Machinability,60 %,60 %,annealed and cold drawn. Based on 100% machinability for AISI 1212 steel.
Charpy Impact,"7.00 J @Temperature -185 °C","5.16 ft-lb @Temperature -301 °F",
 ,"14.0 J @Temperature -130 °C","10.3 ft-lb @Temperature -202 °F",
 ,"22.0 J @Temperature -73.0 °C","16.2 ft-lb @Temperature -99.4 °F",
 ,"34.0 J @Temperature -18.0 °C","25.1 ft-lb @Temperature -0.400 °F",
 ,"41.0 J @Temperature 38.0 °C","30.2 ft-lb @Temperature 100 °F",
Specific Heat Capacity,0.475 J/g-°C,0.114 BTU/lb-°F,Typical 4000 series steel
"Chromium, Cr",0.40 - 0.60 %,0.40 - 0.60 %,
"Manganese, Mn",0.45 - 0.65 %,0.45 - 0.65 %,
"Nickel, Ni",1.65 - 2.0 %,1.65 - 2.0 %,
"Silicon, Si",0.15 - 0.30 %,0.15 - 0.30 %,

File: scrape_data/data_raw/AISI_4320_Steel_quenched_900C_1650F_650C_1200F_temper.csv
,Metric,English,Comments
Density ,7.85 g/cc,0.284 lb/in³,
"Hardness, Knoop ",255,255,Converted from Rockwell C hardness.
"Hardness, Vickers ",247,247,Converted from Rockwell C hardness.
Bulk Modulus ,160 GPa,23200 ksi,Typical for steel.
Machinability ,60 %,60 %,annealed and cold drawn. Based on 100% machinability for AISI 1212 steel.
Charpy Impact  ,"26.0 J @Temperature -185 °C","19.2 ft-lb @Temperature -301 °F",
 ,"47.0 J @Temperature -130 °C","34.7 ft-lb @Temperature -202 °F",
 ,"108 J @Temperature -73.0 °C","79.7 ft-lb @Temperature -99.4 °F",
 ,"122 J @Temperature -18.0 °C","90.0 ft-lb @Temperature -0.400 °F",
 ,"122 J @Temperature 38.0 °C","90.0 ft-lb @Temperature 100 °F",
Electrical Resistivity ,0.0000245 ohm-cm,0.0000245 ohm-cm,Typical 4000 series steel
"CTE, linear ","11.3 µm/m-°C @Temperature -18.0 - 95.0 °C","6.28 µin/in-°F @Temperature -0.400 - 203 °F",condition of specimen unknown
Thermal Conductivity ,44.5 W/m-K,309 BTU-in/hr-ft²-°F,Typical steel
"Carbon, C ",0.17 - 0.22 %,0.17 - 0.22 %,
"Iron, Fe ",95.855 - 96.98 %,95.855 - 96.98 %,As remainder
"Molybdenum, Mo ",0.20 - 0.30 %,0.20 - 0.30 %,
"Phosphorous, P ",<= 0.035 %,<= 0.035 %,
"Sulfur, S ",<= 0.040 %,<= 0.040 %,
"Hardness, Rockwell C ",21,21,
Modulus of Elasticity ,205 GPa,29700 ksi,Typical for steel
Poissons Ratio ,0.29,0.29,Calculated
Shear Modulus ,80.0 GPa,11600 ksi,Typical for steel.
Specific Heat Capacity ,0.475 J/g-°C,0.114 BTU/lb-°F,Typical 4000 series steel
"Chromium, Cr ",0.40 - 0.60 %,0.40 - 0.60 %,
"Manganese, Mn ",0.45 - 0.65 %,0.45 - 0.65 %,
"Nickel, Ni ",1.65 - 2.0 %,1.65 - 2.0 %,
"Silicon, Si ",0.15 - 0.30 %,0.15 - 0.30 %,

File: scrape_data/data_raw/AISI_4320_Steel_single_quenched_and_tempered_carburized_925C_1700F_for_8hrs_pot_cooled_reheated_to_815C_1500F_quenched_in_agitated_oil_230C_450F_temper_1.9_mm_case_depth.csv
,Metric,English,Comments
Density,7.85 g/cc,0.284 lb/in³,
"Hardness, Brinell",415,415,Core property
"Hardness, Rockwell C",59,59,Case hardness
"Tensile Strength, Ultimate",1460 MPa,212000 psi,Core property
Elongation at Break,12.5 %,12.5 %,Core property; in 50 mm
Modulus of Elasticity,205 GPa,29700 ksi,Typical for steel
Poissons Ratio,0.29,0.29,Calculated
Shear Modulus,80.0 GPa,11600 ksi,Typical for steels.
Electrical Resistivity,0.0000245 ohm-cm,0.0000245 ohm-cm,Typical 4000 series steel
"CTE, linear","11.3 µm/m-°C @Temperature -18.0 - 95.0 °C","6.28 µin/in-°F @Temperature -0.400 - 203 °F",condition of specimen unknown
Thermal Conductivity,44.5 W/m-K,309 BTU-in/hr-ft²-°F,Typical steel
"Carbon, C",0.17 - 0.22 %,0.17 - 0.22 %,
"Iron, Fe",95.855 - 96.98 %,95.855 - 96.98 %,As remainder
"Molybdenum, Mo",0.20 - 0.30 %,0.20 - 0.30 %,
"Phosphorous, P",<= 0.035 %,<= 0.035 %,
"Sulfur, S",<= 0.040 %,<= 0.040 %,
"Hardness, Knoop",446,446,Core property; Converted from Brinell hardness.
"Hardness, Vickers",440,440,Core property; Converted from Brinell hardness.
"Tensile Strength, Yield",1195 MPa,173300 psi,Core property
Reduction of Area,50.9 %,50.9 %,Core property
Bulk Modulus,160 GPa,23200 ksi,Typical for steels.
Machinability,60 %,60 %,annealed and cold drawn. Based on 100% machinability for AISI 1212 steel.
Specific Heat Capacity,0.475 J/g-°C,0.114 BTU/lb-°F,Typical 4000 series steel
"Chromium, Cr",0.40 - 0.60 %,0.40 - 0.60 %,
"Manganese, Mn",0.45 - 0.65 %,0.45 - 0.65 %,
"Nickel, Ni",1.65 - 2.0 %,1.65 - 2.0 %,
"Silicon, Si",0.15 - 0.30 %,0.15 - 0.30 %,

File: scrape_data/data_raw/AISI_4340H_Steel_quenched_845C_540C_1000F_temper.csv
,Metric,English,Comments
Density,7.85 g/cc,0.284 lb/in³,
"Hardness, Knoop",381,381,Converted from Rockwell C hardness.
"Hardness, Vickers",368,368,Converted from Rockwell C hardness.
Bulk Modulus,159 GPa,23100 ksi,Estimated from elastic modulus
Machinability,50 %,50 %,annealed and cold drawn. Based on 100% machinability for AISI 1212 steel.
Charpy Impact,20.0 J,14.8 ft-lb,
Electrical Resistivity,"0.0000248 ohm-cm @Temperature 20.0 °C","0.0000248 ohm-cm @Temperature 68.0 °F",
 ,"0.0000298 ohm-cm @Temperature 100 °C","0.0000298 ohm-cm @Temperature 212 °F",
 ,"0.0000552 ohm-cm @Temperature 400 °C","0.0000552 ohm-cm @Temperature 752 °F",
 ,"0.0000797 ohm-cm @Temperature 600 °C","0.0000797 ohm-cm @Temperature 1110 °F",
"CTE, linear","12.3 µm/m-°C @Temperature 20.0 °C","6.83 µin/in-°F @Temperature 68.0 °F","specimen oil hardened, 600°C (1110°F) temper"
 ,"12.4 µm/m-°C @Temperature 250 °C","6.89 µin/in-°F @Temperature 482 °F",
 ,"12.7 µm/m-°C @Temperature 20.0 °C","7.06 µin/in-°F @Temperature 68.0 °F","specimen oil hardened, 600°C (1110°F) temper"
 ,"13.7 µm/m-°C @Temperature 250 °C","7.61 µin/in-°F @Temperature 482 °F","specimen oil hardened, 600°C (1110°F) temper"
 ,"13.7 µm/m-°C @Temperature 500 °C","7.61 µin/in-°F @Temperature 932 °F",
 ,"14.5 µm/m-°C @Temperature 500 °C","8.06 µin/in-°F @Temperature 932 °F","specimen oil hardened, 600°C (1110°F) temper"
Thermal Conductivity,44.5 W/m-K,309 BTU-in/hr-ft²-°F,Typical steel
"Carbon, C",0.37 - 0.44 %,0.37 - 0.44 %,
"Iron, Fe",95.035 - 96.53 %,95.035 - 96.53 %,As remainder
"Molybdenum, Mo",0.20 - 0.30 %,0.20 - 0.30 %,
"Phosphorous, P",<= 0.035 %,<= 0.035 %,
"Sulfur, S",<= 0.040 %,<= 0.040 %,
"Hardness, Rockwell C",38,38,
Modulus of Elasticity,200 GPa,29000 ksi,AISI 4340
Poissons Ratio,0.29,0.29,Typical for steel
Shear Modulus,78.0 GPa,11300 ksi,Estimated from elastic modulus
Specific Heat Capacity,0.475 J/g-°C,0.114 BTU/lb-°F,Typical 4000 series steel
"Chromium, Cr",0.65 - 0.95 %,0.65 - 0.95 %,
"Manganese, Mn",0.55 - 0.90 %,0.55 - 0.90 %,
"Nickel, Ni",1.55 - 2.0 %,1.55 - 2.0 %,
"Silicon, Si",0.15 - 0.30 %,0.15 - 0.30 %,

File: scrape_data/data_raw/AISI_4340_Steel_annealed_25_mm_round.csv
,Metric,English,Comments
Density ,7.85 g/cc,0.284 lb/in³,
"Hardness, Brinell ",217,217,
"Hardness, Rockwell B ",95,95,Converted from Brinell
"Hardness, Vickers ",228,228,Converted from Brinell
"Tensile Strength, Yield ",470 MPa,68200 psi,
Reduction of Area ,50 %,50 %,
Bulk Modulus ,152 GPa,22000 ksi,Estimated from elastic modulus
Machinability ,50 %,50 %,annealed and cold drawn. Based on 100% machinability for AISI 1212 steel.
Electrical Resistivity  ,"0.0000248 ohm-cm @Temperature 20.0 °C","0.0000248 ohm-cm @Temperature 68.0 °F",
 ,"0.0000298 ohm-cm @Temperature 100 °C","0.0000298 ohm-cm @Temperature 212 °F",
 ,"0.0000552 ohm-cm @Temperature 400 °C","0.0000552 ohm-cm @Temperature 752 °F",
 ,"0.0000797 ohm-cm @Temperature 600 °C","0.0000797 ohm-cm @Temperature 1110 °F",
"CTE, linear  ","12.3 µm/m-°C @Temperature 20.0 °C","6.83 µin/in-°F @Temperature 68.0 °F","specimen oil hardened, 600°C (1110°F) temper"
 ,"12.6 µm/m-°C @Temperature 21.0 - 260 °C","7.00 µin/in-°F @Temperature 69.8 - 500 °F","1.88% Ni, normalized and tempered"
 ,"12.7 µm/m-°C @Temperature 20.0 °C","7.06 µin/in-°F @Temperature 68.0 °F","specimen oil hardened, 600°C (1110°F) temper"
 ,"13.7 µm/m-°C @Temperature 250 °C","7.61 µin/in-°F @Temperature 482 °F","specimen oil hardened, 600°C (1110°F) temper"
 ,"13.7 µm/m-°C @Temperature 21.0 - 540 °C","7.61 µin/in-°F @Temperature 69.8 - 1000 °F","1.88% Ni, normalized and tempered"
 ,"13.9 µm/m-°C @Temperature 21.0 - 540 °C","7.72 µin/in-°F @Temperature 69.8 - 1000 °F","1.90% Ni, quenched, tempered"
 ,"14.5 µm/m-°C @Temperature 500 °C","8.06 µin/in-°F @Temperature 932 °F","specimen oil hardened, 600°C (1110°F) temper"
Thermal Conductivity ,44.5 W/m-K,309 BTU-in/hr-ft²-°F,Typical steel
"Carbon, C ",0.37 - 0.43 %,0.37 - 0.43 %,
"Iron, Fe ",95.195 - 96.33 %,95.195 - 96.33 %,As remainder
"Molybdenum, Mo ",0.20 - 0.30 %,0.20 - 0.30 %,
"Phosphorous, P ",<= 0.035 %,<= 0.035 %,
"Sulfur, S ",<= 0.040 %,<= 0.040 %,
"Hardness, Knoop ",240,240,Converted from Brinell
"Hardness, Rockwell C ",17,17,"Converted from Brinell hardness. Value below normal HRC range, for comparison purposes only."
"Tensile Strength, Ultimate ",745 MPa,108000 psi,
Elongation at Break ,22 %,22 %,
Modulus of Elasticity ,192 GPa,27800 ksi,
Poissons Ratio ,0.29,0.29,Typical for steel
Shear Modulus ,74.0 GPa,10700 ksi,Estimated from elastic modulus
Specific Heat Capacity ,0.475 J/g-°C,0.114 BTU/lb-°F,Typical 4000 series steel
"Chromium, Cr ",0.70 - 0.90 %,0.70 - 0.90 %,
"Manganese, Mn ",0.60 - 0.80 %,0.60 - 0.80 %,
"Nickel, Ni ",1.65 - 2.0 %,1.65 - 2.0 %,
"Silicon, Si ",0.15 - 0.30 %,0.15 - 0.30 %,

File: scrape_data/data_raw/AISI_4340_Steel_normalized_50_mm_2_in._round.csv
,Metric,English,Comments
Density ,7.85 g/cc,0.284 lb/in³,
"Hardness, Brinell ",341,341,
"Hardness, Rockwell B ",99,99,Converted from Brinell
"Hardness, Vickers ",361,361,Converted from Brinell
"Tensile Strength, Yield ",786 MPa,114000 psi,
Reduction of Area ,37.3 %,37.3 %,
Bulk Modulus ,159 GPa,23100 ksi,Estimated from elastic modulus
Machinability ,50 %,50 %,annealed and cold drawn. Based on 100% machinability for AISI 1212 steel.
Electrical Resistivity  ,"0.0000248 ohm-cm @Temperature 20.0 °C","0.0000248 ohm-cm @Temperature 68.0 °F",
 ,"0.0000298 ohm-cm @Temperature 100 °C","0.0000298 ohm-cm @Temperature 212 °F",
 ,"0.0000552 ohm-cm @Temperature 400 °C","0.0000552 ohm-cm @Temperature 752 °F",
 ,"0.0000797 ohm-cm @Temperature 600 °C","0.0000797 ohm-cm @Temperature 1110 °F",
"CTE, linear  ","12.3 µm/m-°C @Temperature 20.0 °C","6.83 µin/in-°F @Temperature 68.0 °F","specimen oil hardened, 600°C (1110°F) temper"
 ,"12.6 µm/m-°C @Temperature 21.0 - 260 °C","7.00 µin/in-°F @Temperature 69.8 - 500 °F","1.88% Ni, normalized and tempered"
 ,"12.7 µm/m-°C @Temperature 20.0 °C","7.06 µin/in-°F @Temperature 68.0 °F","specimen oil hardened, 600°C (1110°F) temper"
 ,"13.7 µm/m-°C @Temperature 250 °C","7.61 µin/in-°F @Temperature 482 °F","specimen oil hardened, 600°C (1110°F) temper"
 ,"13.7 µm/m-°C @Temperature 21.0 - 540 °C","7.61 µin/in-°F @Temperature 69.8 - 1000 °F","1.88% Ni, normalized and tempered"
 ,"13.9 µm/m-°C @Temperature 21.0 - 540 °C","7.72 µin/in-°F @Temperature 69.8 - 1000 °F","1.90% Ni, quenched, tempered"
 ,"14.5 µm/m-°C @Temperature 500 °C","8.06 µin/in-°F @Temperature 932 °F","specimen oil hardened, 600°C (1110°F) temper"
Thermal Conductivity ,44.5 W/m-K,309 BTU-in/hr-ft²-°F,Typical steel
"Carbon, C ",0.37 - 0.43 %,0.37 - 0.43 %,
"Iron, Fe ",95.195 - 96.33 %,95.195 - 96.33 %,As remainder
"Molybdenum, Mo ",0.20 - 0.30 %,0.20 - 0.30 %,
"Phosphorous, P ",<= 0.035 %,<= 0.035 %,
"Sulfur, S ",<= 0.040 %,<= 0.040 %,
"Hardness, Knoop ",369,369,Converted from Brinell
"Hardness, Rockwell C ",37,37,Converted from Brinell
"Tensile Strength, Ultimate ",1220 MPa,177000 psi,
Elongation at Break ,13.5 %,13.5 %,
Modulus of Elasticity ,200 GPa,29000 ksi,
Poissons Ratio ,0.29,0.29,Typical for steel
Shear Modulus ,78.0 GPa,11300 ksi,Estimated from elastic modulus
Specific Heat Capacity ,0.475 J/g-°C,0.114 BTU/lb-°F,Typical 4000 series steel
"Chromium, Cr ",0.70 - 0.90 %,0.70 - 0.90 %,
"Manganese, Mn ",0.60 - 0.80 %,0.60 - 0.80 %,
"Nickel, Ni ",1.65 - 2.0 %,1.65 - 2.0 %,
"Silicon, Si ",0.15 - 0.30 %,0.15 - 0.30 %,

File: scrape_data/data_raw/AISI_4340_Steel_oil_quenched_845C_650C_1200F_temper.csv
,Metric,English,Comments
Density ,7.85 g/cc,0.284 lb/in³,
"Tensile Strength, Ultimate ",1005 MPa,145800 psi,
 ,"1435 MPa @Temperature -195 °C","208100 psi @Temperature -319 °F",
Elongation at Break ,20 %,20 %,
 ,"20 % @Temperature -195 °C","20 % @Temperature -319 °F",
Modulus of Elasticity ,213 GPa,30900 ksi,
 ,"219 GPa @Temperature -195 °C","31800 ksi @Temperature -319 °F",
Poissons Ratio ,0.29,0.29,Calculated
Shear Modulus ,82.0 GPa,11900 ksi,Estimated from elastic modulus
Electrical Resistivity  ,"0.0000248 ohm-cm @Temperature 20.0 °C","0.0000248 ohm-cm @Temperature 68.0 °F",
 ,"0.0000298 ohm-cm @Temperature 100 °C","0.0000298 ohm-cm @Temperature 212 °F",
 ,"0.0000552 ohm-cm @Temperature 400 °C","0.0000552 ohm-cm @Temperature 752 °F",
 ,"0.0000797 ohm-cm @Temperature 600 °C","0.0000797 ohm-cm @Temperature 1110 °F",
"CTE, linear  ","10.4 µm/m-°C @Temperature 20.0 °C","5.78 µin/in-°F @Temperature 68.0 °F","specimen oil hardened, 630°C (1110°F) temper"
 ,"11.2 µm/m-°C @Temperature 20.0 °C","6.22 µin/in-°F @Temperature 68.0 °F","specimen oil hardened, 630°C (1110°F) temper"
 ,"12.4 µm/m-°C @Temperature 20.0 °C","6.89 µin/in-°F @Temperature 68.0 °F","specimen oil hardened, 630°C (1110°F) temper"
 ,"12.6 µm/m-°C @Temperature 21.0 - 260 °C","7.00 µin/in-°F @Temperature 69.8 - 500 °F","1.88% Ni, normalized and tempered"
 ,"13.6 µm/m-°C @Temperature 250 °C","7.56 µin/in-°F @Temperature 482 °F","specimen oil hardened, 630°C (1110°F) temper"
 ,"13.7 µm/m-°C @Temperature 21.0 - 540 °C","7.61 µin/in-°F @Temperature 69.8 - 1000 °F","1.88% Ni, normalized and tempered"
 ,"13.9 µm/m-°C @Temperature 21.0 - 540 °C","7.72 µin/in-°F @Temperature 69.8 - 1000 °F","1.90% Ni, quenched, tempered"
 ,"14.3 µm/m-°C @Temperature 500 °C","7.94 µin/in-°F @Temperature 932 °F","specimen oil hardened, 630°C (1110°F) temper"
Thermal Conductivity ,44.5 W/m-K,309 BTU-in/hr-ft²-°F,Typical steel
"Carbon, C ",0.37 - 0.43 %,0.37 - 0.43 %,
"Iron, Fe ",95.195 - 96.33 %,95.195 - 96.33 %,As remainder
"Molybdenum, Mo ",0.20 - 0.30 %,0.20 - 0.30 %,
"Phosphorous, P ",<= 0.035 %,<= 0.035 %,
"Sulfur, S ",<= 0.040 %,<= 0.040 %,
"Tensile Strength, Yield ",938 MPa,136000 psi,
 ,"1380 MPa @Temperature -195 °C","200000 psi @Temperature -319 °F",
Reduction of Area ,60 %,60 %,
 ,"44 % @Temperature -195 °C","44 % @Temperature -319 °F",
Bulk Modulus ,160 GPa,23200 ksi,Typical for steel.
Machinability ,50 %,50 %,annealed and cold drawn. Based on 100% machinability for AISI 1212 steel.
Specific Heat Capacity ,0.475 J/g-°C,0.114 BTU/lb-°F,Typical 4000 series steel
"Chromium, Cr ",0.70 - 0.90 %,0.70 - 0.90 %,
"Manganese, Mn ",0.60 - 0.80 %,0.60 - 0.80 %,
"Nickel, Ni ",1.65 - 2.0 %,1.65 - 2.0 %,
"Silicon, Si ",0.15 - 0.30 %,0.15 - 0.30 %,

File: scrape_data/data_raw/AISI_4340_Steel_oil_quenched_855C_1570F_230C_450F_temper_for_4_hrs..csv
,Metric,English,Comments
Density,7.85 g/cc,0.284 lb/in³,
"Hardness, Knoop",555,555,Converted from Vickers hardness.
 ,"572 @Temperature -78.0 °C","572 @Temperature -108 °F",Converted from Vickers hardness
 ,"666 @Temperature -195 °C","666 @Temperature -319 °F",Converted from Vickers hardness
 ,"851 @Temperature -255 °C","851 @Temperature -427 °F",Converted from Vickers hardness
"Tensile Strength, Ultimate",1855 MPa,269000 psi,
 ,"2020 MPa @Temperature -78.0 °C","293000 psi @Temperature -108 °F",
 ,"2200 MPa @Temperature -195 °C","319000 psi @Temperature -319 °F",
 ,"2290 MPa @Temperature -255 °C","332000 psi @Temperature -427 °F",
Elongation at Break,12 %,12 %,
 ,"0.60 % @Temperature -255 °C","0.60 % @Temperature -427 °F",
 ,"10 % @Temperature -195 °C","10 % @Temperature -319 °F",
 ,"12 % @Temperature -78.0 °C","12 % @Temperature -108 °F",
Modulus of Elasticity,196 GPa,28400 ksi,
 ,"210 GPa @Temperature -255 °C","30500 ksi @Temperature -427 °F",
 ,"211 GPa @Temperature -78.0 °C","30600 ksi @Temperature -108 °F",
 ,"211 GPa @Temperature -195 °C","30600 ksi @Temperature -319 °F",
Poissons Ratio,0.30,0.30,Calculated
Shear Modulus,75.0 GPa,10900 ksi,Estimated from elastic modulus
Electrical Resistivity,"0.0000248 ohm-cm @Temperature 20.0 °C","0.0000248 ohm-cm @Temperature 68.0 °F",
 ,"0.0000298 ohm-cm @Temperature 100 °C","0.0000298 ohm-cm @Temperature 212 °F",
 ,"0.0000552 ohm-cm @Temperature 400 °C","0.0000552 ohm-cm @Temperature 752 °F",
 ,"0.0000797 ohm-cm @Temperature 600 °C","0.0000797 ohm-cm @Temperature 1110 °F",
"CTE, linear","12.3 µm/m-°C @Temperature 20.0 °C","6.83 µin/in-°F @Temperature 68.0 °F","specimen oil hardened, 600°C (1110°F) temper"
 ,"12.6 µm/m-°C @Temperature 21.0 - 260 °C","7.00 µin/in-°F @Temperature 69.8 - 500 °F","1.88% Ni, normalized and tempered"
 ,"12.7 µm/m-°C @Temperature 20.0 °C","7.06 µin/in-°F @Temperature 68.0 °F","specimen oil hardened, 600°C (1110°F) temper"
 ,"13.7 µm/m-°C @Temperature 250 °C","7.61 µin/in-°F @Temperature 482 °F","specimen oil hardened, 600°C (1110°F) temper"
 ,"13.7 µm/m-°C @Temperature 21.0 - 540 °C","7.61 µin/in-°F @Temperature 69.8 - 1000 °F","1.88% Ni, normalized and tempered"
 ,"13.9 µm/m-°C @Temperature 21.0 - 540 °C","7.72 µin/in-°F @Temperature 69.8 - 1000 °F","1.90% Ni, quenched, tempered"
 ,"14.5 µm/m-°C @Temperature 500 °C","8.06 µin/in-°F @Temperature 932 °F","specimen oil hardened, 600°C (1110°F) temper"
Thermal Conductivity,44.5 W/m-K,309 BTU-in/hr-ft²-°F,Typical steel
"Carbon, C",0.37 - 0.43 %,0.37 - 0.43 %,
"Iron, Fe",95.195 - 96.33 %,95.195 - 96.33 %,As remainder
"Molybdenum, Mo",0.20 - 0.30 %,0.20 - 0.30 %,
"Phosphorous, P",<= 0.035 %,<= 0.035 %,
"Sulfur, S",<= 0.040 %,<= 0.040 %,
"Hardness, Vickers",531,531,
 ,"548 @Temperature -78.0 °C","548 @Temperature -108 °F",
 ,"639 @Temperature -195 °C","639 @Temperature -319 °F",
 ,"818 @Temperature -255 °C","818 @Temperature -427 °F",
"Tensile Strength, Yield",1550 MPa,225000 psi,
 ,"1915 MPa @Temperature -195 °C","277700 psi @Temperature -319 °F",
 ,"1935 MPa @Temperature -78.0 °C","280600 psi @Temperature -108 °F",
Reduction of Area,40 %,40 %,
 ,"0.60 % @Temperature -255 °C","0.60 % @Temperature -427 °F",
 ,"24 % @Temperature -195 °C","24 % @Temperature -319 °F",
 ,"40 % @Temperature -78.0 °C","40 % @Temperature -108 °F",
Bulk Modulus,160 GPa,23200 ksi,Typical for steel.
Machinability,50 %,50 %,annealed and cold drawn. Based on 100% machinability for AISI 1212 steel.
Specific Heat Capacity,0.475 J/g-°C,0.114 BTU/lb-°F,Typical 4000 series steel
"Chromium, Cr",0.70 - 0.90 %,0.70 - 0.90 %,
"Manganese, Mn",0.60 - 0.80 %,0.60 - 0.80 %,
"Nickel, Ni",1.65 - 2.0 %,1.65 - 2.0 %,
"Silicon, Si",0.15 - 0.30 %,0.15 - 0.30 %,

File: scrape_data/data_raw/AISI_4718H_Steel_pseudocarburized_reheated_to_800C_1470F_and_oil_quenched_150C_300F_temper_25_mm_round.csv
,Metric,English,Comments
Density,7.85 g/cc,0.284 lb/in³,
"Hardness, Brinell",321,321,
"Hardness, Rockwell B",99,99,Converted from Brinell
"Hardness, Vickers",339,339,Converted from Brinell
"Tensile Strength, Yield",714 MPa,104000 psi,
Reduction of Area,56.5 %,56.5 %,
Bulk Modulus,160 GPa,23200 ksi,Typical for steel.
Shear Modulus,80.0 GPa,11600 ksi,Typical for steel
Electrical Resistivity,0.0000245 ohm-cm,0.0000245 ohm-cm,Typical 4000 series steel
Specific Heat Capacity,0.475 J/g-°C,0.114 BTU/lb-°F,Typical 4000 series steel
"Carbon, C",0.15 - 0.21 %,0.15 - 0.21 %,
"Iron, Fe",96.21 - 97.65 %,96.21 - 97.65 %,As remainder
"Molybdenum, Mo",0.30 - 0.40 %,0.30 - 0.40 %,
"Phosphorous, P",<= 0.040 %,<= 0.040 %,
"Sulfur, S",<= 0.040 %,<= 0.040 %,
"Hardness, Knoop",348,348,Converted from Brinell
"Hardness, Rockwell C",35,35,Converted from Brinell
"Tensile Strength, Ultimate",1068 MPa,154900 psi,
Elongation at Break,17.8 %,17.8 %,
Modulus of Elasticity,205 GPa,29700 ksi,Typical for steel
Poissons Ratio,0.29,0.29,Calculated
Thermal Conductivity,44.5 W/m-K,309 BTU-in/hr-ft²-°F,Typical steel
"Chromium, Cr",0.30 - 0.60 %,0.30 - 0.60 %,
"Manganese, Mn",0.60 - 0.95 %,0.60 - 0.95 %,
"Nickel, Ni",0.85 - 1.25 %,0.85 - 1.25 %,
"Silicon, Si",0.15 - 0.30 %,0.15 - 0.30 %,

File: scrape_data/data_raw/AISI_4718_Steel_pseudocarburized_reheated_to_765C_1410F_and_oil_quenched_150C_300F_temper_13.7_mm_round.csv
,Metric,English,Comments
Density,7.85 g/cc,0.284 lb/in³,
"Hardness, Brinell",341,341,
"Hardness, Rockwell B",99,99,Converted from Brinell
"Hardness, Vickers",361,361,Converted from Brinell
"Tensile Strength, Yield",735 MPa,107000 psi,
Reduction of Area,32.4 %,32.4 %,
Bulk Modulus,160 GPa,23200 ksi,Typical for steel.
Machinability,60 %,60 %,
Electrical Resistivity,0.0000245 ohm-cm,0.0000245 ohm-cm,Typical 4000 series steel
Specific Heat Capacity,0.475 J/g-°C,0.114 BTU/lb-°F,Typical 4000 series steel
"Carbon, C",0.16 - 0.21 %,0.16 - 0.21 %,
"Iron, Fe",96.31 - 97.39 %,96.31 - 97.39 %,As remainder
"Molybdenum, Mo",0.30 - 0.40 %,0.30 - 0.40 %,
"Phosphorous, P",<= 0.040 %,<= 0.040 %,
"Sulfur, S",<= 0.040 %,<= 0.040 %,
"Hardness, Knoop",369,369,Converted from Brinell
"Hardness, Rockwell C",37,37,Converted from Brinell
"Tensile Strength, Ultimate",1131 MPa,164000 psi,
Elongation at Break,9.6 %,9.6 %,
Modulus of Elasticity,205 GPa,29700 ksi,Typical for steel
Poissons Ratio,0.29,0.29,Calculated
Shear Modulus,80.0 GPa,11600 ksi,Typical for steel
Thermal Conductivity,44.5 W/m-K,309 BTU-in/hr-ft²-°F,Typical steel
"Chromium, Cr",0.35 - 0.55 %,0.35 - 0.55 %,
"Manganese, Mn",0.70 - 0.90 %,0.70 - 0.90 %,
"Nickel, Ni",0.90 - 1.2 %,0.90 - 1.2 %,
"Silicon, Si",0.20 - 0.35 %,0.20 - 0.35 %,

File: scrape_data/data_raw/AISI_4720_Steel.csv
,Metric,English,Comments
Density ,7.85 g/cc,0.284 lb/in³,
"Hardness, Brinell ",187 - 229,187 - 229,
"Hardness, Rockwell B ",94,94,Converted from Brinell
"Hardness, Vickers ",218,218,Converted from Brinell
Bulk Modulus ,160 GPa,23200 ksi,Typical for steel.
Machinability ,65 %,65 %,hot rolled and cold drawn. Based on 100% machinability for AISI 1212 steel.
Electrical Resistivity ,0.0000245 ohm-cm,0.0000245 ohm-cm,Typical 4000 series steel
Specific Heat Capacity ,0.475 J/g-°C,0.114 BTU/lb-°F,Typical 4000 series steel
"Carbon, C ",0.17 - 0.22 %,0.17 - 0.22 %,
"Iron, Fe ",96.705 - 97.78 %,96.705 - 97.78 %,As remainder
"Molybdenum, Mo ",0.15 - 0.25 %,0.15 - 0.25 %,
"Phosphorous, P ",<= 0.035 %,<= 0.035 %,
"Sulfur, S ",<= 0.040 %,<= 0.040 %,
"Hardness, Knoop ",230,230,Converted from Brinell
"Hardness, Rockwell C ",15,15,"Converted from Brinell hardness. Value below normal HRC range, for comparison purposes only."
Modulus of Elasticity ,205 GPa,29700 ksi,Typical for steel
Poissons Ratio ,0.29,0.29,Calculated
Shear Modulus ,80.0 GPa,11600 ksi,Typical for steel
Thermal Conductivity ,44.5 W/m-K,309 BTU-in/hr-ft²-°F,Typical steel
"Chromium, Cr ",0.35 - 0.55 %,0.35 - 0.55 %,
"Manganese, Mn ",0.50 - 0.70 %,0.50 - 0.70 %,
"Nickel, Ni ",0.90 - 1.2 %,0.90 - 1.2 %,
"Silicon, Si ",0.15 - 0.30 %,0.15 - 0.30 %,

File: scrape_data/data_raw/AISI_8115_Low_Alloy_Steel_Cold_Drawn_Bar.csv
,Metric,English,Comments
Density ,7.85 g/cc,0.284 lb/in³,Typical Carbon Steel
"Hardness, Brinell ",163 - 202,163 - 202,
Poissons Ratio ,0.29,0.29,Typical Carbon Steel
Shear Modulus ,78.0 GPa,11300 ksi,Typical Carbon Steel
Electrical Resistivity ,0.0000170 ohm-cm,0.0000170 ohm-cm,Typical Carbon Steel
"CTE, linear ",12.0 µm/m-°C,6.67 µin/in-°F,Typical Carbon Steel
Thermal Conductivity ,52.0 W/m-K,361 BTU-in/hr-ft²-°F,Typical Carbon Steel
"Carbon, C ",0.13 - 0.18 %,0.13 - 0.18 %,
"Iron, Fe ",97.445 - 98.44 %,97.445 - 98.44 %,As Balance
"Molybdenum, Mo ",0.080 - 0.15 %,0.080 - 0.15 %,
"Phosphorous, P ",<= 0.035 %,<= 0.035 %,
"Sulfur, S ",<= 0.040 %,<= 0.040 %,
Modulus of Elasticity ,200 GPa,29000 ksi,Typical Carbon Steel
Machinability ,65 %,65 %,Cold Drawn AISI 1212 = 100%
Specific Heat Capacity ,0.470 J/g-°C,0.112 BTU/lb-°F,Typical Carbon Steel
"Chromium, Cr ",0.30 - 0.50 %,0.30 - 0.50 %,
"Manganese, Mn ",0.70 - 0.90 %,0.70 - 0.90 %,
"Nickel, Ni ",0.20 - 0.40 %,0.20 - 0.40 %,
"Silicon, Si ",0.15 - 0.35 %,0.15 - 0.35 %,

File: scrape_data/data_raw/AISI_81B45_Steel.csv
,Metric,English,Comments
Density ,7.85 g/cc,0.284 lb/in³,
"Hardness, Brinell ",179 - 223,179 - 223,annealed and cold drawn.
"Hardness, Rockwell B ",93,93,Converted from Brinell
"Hardness, Vickers ",211,211,Converted from Brinell
Bulk Modulus ,160 GPa,23200 ksi,Typical for steels
Machinability ,65 %,65 %,annealed and cold drawn. Based on 100% machinability for AISI 1212 steel.
Electrical Resistivity ,0.0000234 ohm-cm,0.0000234 ohm-cm,Typical steel
Specific Heat Capacity ,0.475 J/g-°C,0.114 BTU/lb-°F,Typical steel
"Boron, B ",0.00050 - 0.0030 %,0.00050 - 0.0030 %,
"Chromium, Cr ",0.35 - 0.55 %,0.35 - 0.55 %,
"Manganese, Mn ",0.75 - 1.0 %,0.75 - 1.0 %,
"Nickel, Ni ",0.20 - 0.40 %,0.20 - 0.40 %,
"Silicon, Si ",0.15 - 0.30 %,0.15 - 0.30 %,
"Hardness, Knoop ",223,223,Converted from Brinell
"Hardness, Rockwell C ",13,13,"Converted from Brinell hardness. Value below normal HRC range, for comparison purposes only."
Modulus of Elasticity ,205 GPa,29700 ksi,Typical for steel
Poissons Ratio ,0.29,0.29,Calculated
Shear Modulus ,80.0 GPa,11600 ksi,Typical for steel.
Thermal Conductivity ,46.6 W/m-K,323 BTU-in/hr-ft²-°F,Typical steel
"Carbon, C ",0.43 - 0.48 %,0.43 - 0.48 %,
"Iron, Fe ",97.042 - 98.0395 %,97.042 - 98.0395 %,As remainder
"Molybdenum, Mo ",0.080 - 0.15 %,0.080 - 0.15 %,
"Phosphorous, P ",<= 0.035 %,<= 0.035 %,
"Sulfur, S ",<= 0.040 %,<= 0.040 %,

File: scrape_data/data_raw/AISI_8615_Steel_heat_treated_150C_300F_temper_25_mm_bar.csv
,Metric,English,Comments
Density ,7.85 g/cc,0.284 lb/in³,
"Hardness, Brinell ",179 - 235,179 - 235,hot rolled and cold drawn
"Hardness, Rockwell B ",93,93,Converted from Brinell
"Hardness, Vickers ",217,217,Converted from Brinell
"Tensile Strength, Yield ",500 MPa,72500 psi,
Modulus of Elasticity ,205 GPa,29700 ksi,Typical for steel
Poissons Ratio ,0.29,0.29,Calculated
Shear Modulus ,80.0 GPa,11600 ksi,Typical for steel.
Electrical Resistivity ,"0.0000300 ohm-cm @Temperature 50.0 °C","0.0000300 ohm-cm @Temperature 122 °F",condition of specimen unknown
Specific Heat Capacity ,0.475 J/g-°C,0.114 BTU/lb-°F,Typical steel
"Carbon, C ",0.13 - 0.18 %,0.13 - 0.18 %,
"Iron, Fe ",96.995 - 98.07 %,96.995 - 98.07 %,As remainder
"Molybdenum, Mo ",0.15 - 0.25 %,0.15 - 0.25 %,
"Phosphorous, P ",<= 0.035 %,<= 0.035 %,
"Sulfur, S ",<= 0.040 %,<= 0.040 %,
"Hardness, Knoop ",229,229,Converted from Brinell
"Hardness, Rockwell C ",15,15,"Converted from Brinell hardness. Value below normal HRC range, for comparison purposes only."
"Tensile Strength, Ultimate ",690 MPa,100000 psi,
Elongation at Break ,20 %,20 %,in 50 mm
Bulk Modulus ,160 GPa,23200 ksi,Typical for steels
Machinability ,70 %,70 %,hot rolled and cold drawn. Based on 100% machinability for AISI 1212 steel.
Thermal Conductivity ,46.6 W/m-K,323 BTU-in/hr-ft²-°F,Typical steel
"Chromium, Cr ",0.40 - 0.60 %,0.40 - 0.60 %,
"Manganese, Mn ",0.70 - 0.90 %,0.70 - 0.90 %,
"Nickel, Ni ",0.40 - 0.70 %,0.40 - 0.70 %,
"Silicon, Si ",0.15 - 0.30 %,0.15 - 0.30 %,

File: scrape_data/data_raw/AISI_8617H_Steel_double_quenched_150C_300F_temper.csv
,Metric,English,Comments
Density,7.85 g/cc,0.284 lb/in³,
"Hardness, Brinell",243,243,
"Hardness, Rockwell B",97,97,Converted from Brinell
"Hardness, Vickers",256,256,Converted from Brinell
"Tensile Strength, Yield",550 MPa,79800 psi,
Modulus of Elasticity,205 GPa,29700 ksi,Typical for steel
Poissons Ratio,0.29,0.29,Calculated
Shear Modulus,80.0 GPa,11600 ksi,Typical for steel.
Electrical Resistivity,0.0000234 ohm-cm,0.0000234 ohm-cm,Typical steel
Specific Heat Capacity,0.475 J/g-°C,0.114 BTU/lb-°F,Typical steel
"Carbon, C",0.14 - 0.20 %,0.14 - 0.20 %,
"Iron, Fe",96.825 - 98.21 %,96.825 - 98.21 %,As remainder
"Molybdenum, Mo",0.15 - 0.25 %,0.15 - 0.25 %,
"Phosphorous, P",<= 0.035 %,<= 0.035 %,
"Sulfur, S",<= 0.040 %,<= 0.040 %,
"Hardness, Knoop",267,267,Converted from Brinell
"Hardness, Rockwell C",22,22,Converted from Brinell
"Tensile Strength, Ultimate",820 MPa,119000 psi,
Elongation at Break,23 %,23 %,in 50 mm
Bulk Modulus,160 GPa,23200 ksi,Typical for steels
Machinability,70 %,70 %,hot rolled and cold drawn. Based on 100% machinability for AISI 1212 steel.
Thermal Conductivity,46.6 W/m-K,323 BTU-in/hr-ft²-°F,Typical steel
"Chromium, Cr",0.35 - 0.65 %,0.35 - 0.65 %,
"Manganese, Mn",0.65 - 0.95 %,0.65 - 0.95 %,
"Nickel, Ni",0.35 - 0.75 %,0.35 - 0.75 %,
"Silicon, Si",0.15 - 0.30 %,0.15 - 0.30 %,

File: scrape_data/data_raw/AISI_8620H_Steel_normalized_machined_to_13.7_mm_pseudocarburized_reheated_to_840C_150C_temper.csv
,Metric,English,Comments
Density,7.85 g/cc,0.284 lb/in³,
"Hardness, Brinell",331,331,
"Hardness, Rockwell B",99,99,Converted from Brinell
"Hardness, Vickers",350,350,Converted from Brinell
"Tensile Strength, Yield",910 MPa,132000 psi,
Reduction of Area,56 %,56 %,
Bulk Modulus,160 GPa,23200 ksi,Typical for steel
Machinability,65 %,65 %,hot rolled and cold drawn. Based on 100% machinability for AISI 1212 steel.
Electrical Resistivity,0.0000234 ohm-cm,0.0000234 ohm-cm,Typical steel
Specific Heat Capacity,0.475 J/g-°C,0.114 BTU/lb-°F,Typical steel
"Carbon, C",0.18 - 0.23 %,0.18 - 0.23 %,
"Iron, Fe",96.745 - 98.22 %,96.745 - 98.22 %,As remainder
"Molybdenum, Mo",0.15 - 0.25 %,0.15 - 0.25 %,
"Phosphorous, P",<= 0.035 %,<= 0.035 %,
"Sulfur, S",<= 0.040 %,<= 0.040 %,
"Hardness, Knoop",359,359,Converted from Brinell
"Hardness, Rockwell C",36,36,Converted from Brinell
"Tensile Strength, Ultimate",1095 MPa,158800 psi,
Elongation at Break,16.5 %,16.5 %,in 50 mm.
Modulus of Elasticity,205 GPa,29700 ksi,Typical for steel
Poissons Ratio,0.29,0.29,Calculated
Shear Modulus,80.0 GPa,11600 ksi,Typical for steel.
Thermal Conductivity,46.6 W/m-K,323 BTU-in/hr-ft²-°F,Typical steel
"Chromium, Cr",0.35 - 0.65 %,0.35 - 0.65 %,
"Manganese, Mn",0.60 - 0.95 %,0.60 - 0.95 %,
"Nickel, Ni",0.35 - 0.75 %,0.35 - 0.75 %,
"Silicon, Si",0.15 - 0.35 %,0.15 - 0.35 %,

File: scrape_data/data_raw/AISI_8620H_Steel_quenched_from_900C_1650F_tempered_at_425C_800F_Low_temp_impact_properties.csv
,Metric,English,Comments
Density ,7.85 g/cc,0.284 lb/in³,
"Hardness, Knoop ",362,362,Converted from Rockwell C hardness.
"Hardness, Vickers ",349,349,Converted from Rockwell C hardness.
Bulk Modulus ,160 GPa,23200 ksi,Typical for steel.
Machinability ,65 %,65 %,hot rolled and cold drawn. Based on 100% machinability for AISI 1212 steel.
Izod Impact  ,"11.0 J @Temperature -185 °C","8.11 ft-lb @Temperature -301 °F",
 ,"11.0 J @Temperature -185 °C","8.11 ft-lb @Temperature -301 °F",
 ,">= 18.0 J @Temperature -130 °C",">= 13.3 ft-lb @Temperature -202 °F",
 ,"18.0 J @Temperature -130 °C","13.3 ft-lb @Temperature -202 °F",
 ,">= 27.0 J @Temperature -73.0 °C",">= 19.9 ft-lb @Temperature -99.4 °F",
 ,">= 47.0 J @Temperature -18.0 °C",">= 34.7 ft-lb @Temperature -0.400 °F",
 ,"47.0 J @Temperature -18.0 °C","34.7 ft-lb @Temperature -0.400 °F",
 ,"61.0 J @Temperature 38.0 °C","45.0 ft-lb @Temperature 100 °F",
 ,">= 61.0 J @Temperature 38.0 °C",">= 45.0 ft-lb @Temperature 100 °F",
 ,"145 J @Temperature -73.0 °C","107 ft-lb @Temperature -99.4 °F",
Electrical Resistivity ,0.0000234 ohm-cm,0.0000234 ohm-cm,Typical steel
Specific Heat Capacity ,0.475 J/g-°C,0.114 BTU/lb-°F,Typical steel
"Carbon, C ",0.18 - 0.23 %,0.18 - 0.23 %,
"Iron, Fe ",96.745 - 98.22 %,96.745 - 98.22 %,As remainder
"Molybdenum, Mo ",0.15 - 0.25 %,0.15 - 0.25 %,
"Phosphorous, P ",<= 0.035 %,<= 0.035 %,
"Sulfur, S ",<= 0.040 %,<= 0.040 %,
"Hardness, Rockwell C ",36,36,
Modulus of Elasticity ,205 GPa,29700 ksi,Typical for steel
Poissons Ratio ,0.29,0.29,Calculated
Shear Modulus ,80.0 GPa,11600 ksi,Typical for steel.
Thermal Conductivity ,46.6 W/m-K,323 BTU-in/hr-ft²-°F,Typical steel
"Chromium, Cr ",0.35 - 0.65 %,0.35 - 0.65 %,
"Manganese, Mn ",0.60 - 0.95 %,0.60 - 0.95 %,
"Nickel, Ni ",0.35 - 0.75 %,0.35 - 0.75 %,
"Silicon, Si ",0.15 - 0.35 %,0.15 - 0.35 %,

File: scrape_data/data_raw/AISI_8620_Steel_mock_carburized_reheated_and_oil_quenched_150C_300F_temper_100_mm_4_in._round.csv
,Metric,English,Comments
Density,7.85 g/cc,0.284 lb/in³,
"Hardness, Brinell",207,207,
"Hardness, Rockwell B",93,93,Converted from Brinell
"Hardness, Vickers",217,217,Converted from Brinell
"Tensile Strength, Yield",400 MPa,58000 psi,
Reduction of Area,57.6 %,57.6 %,
Bulk Modulus,160 GPa,23200 ksi,Typical for steel
Machinability,65 %,65 %,hot rolled and cold drawn. Based on 100% machinability for AISI 1212 steel.
Electrical Resistivity,0.0000234 ohm-cm,0.0000234 ohm-cm,Typical steel
Specific Heat Capacity,0.475 J/g-°C,0.114 BTU/lb-°F,Typical steel
"Carbon, C",0.18 - 0.23 %,0.18 - 0.23 %,
"Iron, Fe",96.895 - 98.02 %,96.895 - 98.02 %,As remainder
"Molybdenum, Mo",0.15 - 0.25 %,0.15 - 0.25 %,
"Phosphorous, P",<= 0.035 %,<= 0.035 %,
"Sulfur, S",<= 0.040 %,<= 0.040 %,
"Hardness, Knoop",229,229,Converted from Brinell
"Hardness, Rockwell C",15,15,"Converted from Brinell hardness. Value below normal HRC range, for comparison only."
"Tensile Strength, Ultimate",675 MPa,97900 psi,
Elongation at Break,24.3 %,24.3 %,in 50 mm.
Modulus of Elasticity,205 GPa,29700 ksi,Typical for steel
Poissons Ratio,0.29,0.29,Calculated
Shear Modulus,80.0 GPa,11600 ksi,Typical for steel.
Thermal Conductivity,46.6 W/m-K,323 BTU-in/hr-ft²-°F,Typical steel
"Chromium, Cr",0.40 - 0.60 %,0.40 - 0.60 %,
"Manganese, Mn",0.70 - 0.90 %,0.70 - 0.90 %,
"Nickel, Ni",0.40 - 0.70 %,0.40 - 0.70 %,
"Silicon, Si",0.15 - 0.35 %,0.15 - 0.35 %,

File: scrape_data/data_raw/AISI_8620_Steel_normalized_machined_to_25_mm_pseudocarburized_oil_quenched_150C_temper.csv
,Metric,English,Comments
Density,7.85 g/cc,0.284 lb/in³,
"Hardness, Brinell",321,321,
"Hardness, Rockwell B",99,99,Converted from Brinell
"Hardness, Vickers",339,339,Converted from Brinell
"Tensile Strength, Yield",876 MPa,127000 psi,
Reduction of Area,50 %,50 %,
Bulk Modulus,160 GPa,23200 ksi,Typical for steels
Machinability,65 %,65 %,hot rolled and cold drawn. Based on 100% machinability for AISI 1212 steel.
Electrical Resistivity,0.0000234 ohm-cm,0.0000234 ohm-cm,Typical steel
Specific Heat Capacity,0.475 J/g-°C,0.114 BTU/lb-°F,Typical steel
"Carbon, C",0.18 - 0.23 %,0.18 - 0.23 %,
"Iron, Fe",96.895 - 98.02 %,96.895 - 98.02 %,As remainder
"Molybdenum, Mo",0.15 - 0.25 %,0.15 - 0.25 %,
"Phosphorous, P",<= 0.035 %,<= 0.035 %,
"Sulfur, S",<= 0.040 %,<= 0.040 %,
"Hardness, Knoop",348,348,Converted from Brinell
"Hardness, Rockwell C",35,35,Converted from Brinell
"Tensile Strength, Ultimate",1075 MPa,155900 psi,
Elongation at Break,14 %,14 %,in 50 mm.
Modulus of Elasticity,205 GPa,29700 ksi,Typical for steel
Poissons Ratio,0.29,0.29,Calculated
Shear Modulus,80.0 GPa,11600 ksi,Typical for steel
Thermal Conductivity,46.6 W/m-K,323 BTU-in/hr-ft²-°F,Typical steel
"Chromium, Cr",0.40 - 0.60 %,0.40 - 0.60 %,
"Manganese, Mn",0.70 - 0.90 %,0.70 - 0.90 %,
"Nickel, Ni",0.40 - 0.70 %,0.40 - 0.70 %,
"Silicon, Si",0.15 - 0.35 %,0.15 - 0.35 %,
