Repository: raymond-yiqunwang/DATA_SCI423_proj

File: scrape_data/data_raw/AISI_8620_Steel_quenched_from_900C_1650Ftempered_at_150C_300F_Low_temp_impact_properties.csv
,Metric,English,Comments
Density,7.85 g/cc,0.284 lb/in³,
"Hardness, Knoop",438,438,Converted from Rockwell C hardness.
"Hardness, Vickers",422,422,Converted from Rockwell C hardness.
Bulk Modulus,160 GPa,23200 ksi,Typical for steels
Machinability,65 %,65 %,hot rolled and cold drawn. Based on 100% machinability for AISI 1212 steel.
Izod Impact  ,"15.0 J @Temperature -185 °C","11.1 ft-lb @Temperature -301 °F",
 ,">= 22.0 J @Temperature -130 °C",">= 16.2 ft-lb @Temperature -202 °F",
 ,">= 31.0 J @Temperature -73.0 °C",">= 22.9 ft-lb @Temperature -99.4 °F",
 ,">= 47.0 J @Temperature -18.0 °C",">= 34.7 ft-lb @Temperature -0.400 °F",
 ,">= 47.0 J @Temperature 38.0 °C",">= 34.7 ft-lb @Temperature 100 °F",
Electrical Resistivity,0.0000234 ohm-cm,0.0000234 ohm-cm,Typical steel
Specific Heat Capacity,0.475 J/g-°C,0.114 BTU/lb-°F,Typical steel
"Carbon, C",0.18 - 0.23 %,0.18 - 0.23 %,
"Iron, Fe",96.895 - 98.02 %,96.895 - 98.02 %,As remainder
"Molybdenum, Mo",0.15 - 0.25 %,0.15 - 0.25 %,
"Phosphorous, P",<= 0.035 %,<= 0.035 %,
"Sulfur, S",<= 0.040 %,<= 0.040 %,
"Hardness, Rockwell C",43,43,
Modulus of Elasticity,205 GPa,29700 ksi,Typical for steel
Poissons Ratio,0.29,0.29,Calculated
Shear Modulus,80.0 GPa,11600 ksi,Typical for steel.
Thermal Conductivity,46.6 W/m-K,323 BTU-in/hr-ft²-°F,Typical steel
"Chromium, Cr",0.40 - 0.60 %,0.40 - 0.60 %,
"Manganese, Mn",0.70 - 0.90 %,0.70 - 0.90 %,
"Nickel, Ni",0.40 - 0.70 %,0.40 - 0.70 %,
"Silicon, Si",0.15 - 0.35 %,0.15 - 0.35 %,

File: scrape_data/data_raw/AISI_8622_Steel_heat_treated_machined_to_13.7_mm_rounds_pseudocarburized_775°C_(1430°F)_reheat_150°C_(300°F)_temper.csv
,Metric,English,Comments
Density ,7.85 g/cc,0.284 lb/in³,
"Hardness, Brinell ",352,352,
"Hardness, Rockwell B ",99,99,Converted from Brinell
"Hardness, Vickers ",372,372,Converted from Brinell
"Tensile Strength, Yield ","693 MPa
@Strain 0.200 %","101000 psi
@Strain 0.200 %",
Modulus of Elasticity ,205 GPa,29700 ksi,Typical for steel
Poissons Ratio ,0.29,0.29,Calculated
Shear Modulus ,80.0 GPa,11600 ksi,Typical for steel.
Electrical Resistivity ,0.0000234 ohm-cm,0.0000234 ohm-cm,Typical steel
Specific Heat Capacity ,0.475 J/g-°C,0.114 BTU/lb-°F,Typical steel
"Carbon, C ",0.20 - 0.25 %,0.20 - 0.25 %,
"Iron, Fe ",96.925 - 98 %,96.925 - 98 %,As remainder
"Molybdenum, Mo ",0.15 - 0.25 %,0.15 - 0.25 %,
"Phosphorous, P ",<= 0.035 %,<= 0.035 %,
"Sulfur, S ",<= 0.040 %,<= 0.040 %,
"Hardness, Knoop ",381,381,Converted from Brinell
"Hardness, Rockwell C ",39,39,Converted from Brinell
"Tensile Strength, Ultimate ",1198 MPa,173800 psi,
Elongation at Break ,11.3 %,11.3 %,in 50 mm
Bulk Modulus ,160 GPa,23200 ksi,Typical for steel.
Machinability ,65 %,65 %,hot rolled and cold drawn. Based on 100% machinability for AISI 1212 steel.
Thermal Conductivity ,46.6 W/m-K,323 BTU-in/hr-ft²-°F,Typical steel
"Chromium, Cr ",0.40 - 0.60 %,0.40 - 0.60 %,
"Manganese, Mn ",0.70 - 0.90 %,0.70 - 0.90 %,
"Nickel, Ni ",0.40 - 0.70 %,0.40 - 0.70 %,
"Silicon, Si ",0.15 - 0.30 %,0.15 - 0.30 %,

File: scrape_data/data_raw/AISI_8622_Steel_heat_treated_machined_to_13.7_mm_rounds_pseudocarburized_865C_1590F_reheat_150C_300F_temper.csv
,Metric,English,Comments
Density,7.85 g/cc,0.284 lb/in³,
"Hardness, Brinell",429,429,
"Hardness, Rockwell B",105,105,Converted from Brinell
"Hardness, Vickers",455,455,Converted from Brinell
"Tensile Strength, Yield","1093 MPa @Strain 0.200 %","158500 psi @Strain 0.200 %",
Modulus of Elasticity,205 GPa,29700 ksi,Typical for steel
Poissons Ratio,0.29,0.29,Calculated
Shear Modulus,80.0 GPa,11600 ksi,Typical for steel.
Electrical Resistivity,0.0000234 ohm-cm,0.0000234 ohm-cm,Typical steel
Specific Heat Capacity,0.475 J/g-°C,0.114 BTU/lb-°F,Typical steel
"Carbon, C",0.20 - 0.25 %,0.20 - 0.25 %,
"Iron, Fe",96.925 - 98 %,96.925 - 98 %,As remainder
"Molybdenum, Mo",0.15 - 0.25 %,0.15 - 0.25 %,
"Phosphorous, P",<= 0.035 %,<= 0.035 %,
"Sulfur, S",<= 0.040 %,<= 0.040 %,
"Hardness, Knoop",461,461,Converted from Brinell
"Hardness, Rockwell C",46,46,Converted from Brinell
"Tensile Strength, Ultimate",1510 MPa,219000 psi,
Elongation at Break,13.3 %,13.3 %,in 50 mm
Bulk Modulus,160 GPa,23200 ksi,Typical for steel.
Machinability,65 %,65 %,annealed and cold drawn. Based on AISI 1212 steel as 100% machinability.
Thermal Conductivity,46.6 W/m-K,323 BTU-in/hr-ft²-°F,Typical steel
"Chromium, Cr",0.40 - 0.60 %,0.40 - 0.60 %,
"Manganese, Mn",0.70 - 0.90 %,0.70 - 0.90 %,
"Nickel, Ni",0.40 - 0.70 %,0.40 - 0.70 %,
"Silicon, Si",0.15 - 0.30 %,0.15 - 0.30 %,

File: scrape_data/data_raw/AISI_8622_Steel_heat_treated_machined_to_25_mm_(1_in.)_rounds_pseudocarburized_150°C_(300°F)_temper.csv
,Metric,English,Comments
Density ,7.85 g/cc,0.284 lb/in³,
"Hardness, Brinell ",388,388,
"Hardness, Rockwell B ",101,101,Converted from Brinell
"Hardness, Vickers ",411,411,Converted from Brinell
"Tensile Strength, Yield ","928 MPa
@Strain 0.200 %","135000 psi
@Strain 0.200 %",
Modulus of Elasticity ,205 GPa,29700 ksi,Typical for steel
Poissons Ratio ,0.29,0.29,Calculated
Shear Modulus ,80.0 GPa,11600 ksi,Typical for steel
Electrical Resistivity ,0.0000234 ohm-cm,0.0000234 ohm-cm,Typical steel
Specific Heat Capacity ,0.475 J/g-°C,0.114 BTU/lb-°F,Typical steel
"Carbon, C ",0.20 - 0.25 %,0.20 - 0.25 %,
"Iron, Fe ",96.925 - 98 %,96.925 - 98 %,As remainder
"Molybdenum, Mo ",0.15 - 0.25 %,0.15 - 0.25 %,
"Phosphorous, P ",<= 0.035 %,<= 0.035 %,
"Sulfur, S ",<= 0.040 %,<= 0.040 %,
"Hardness, Knoop ",418,418,Converted from Brinell
"Hardness, Rockwell C ",43,43,Converted from Brinell
"Tensile Strength, Ultimate ",1314 MPa,190600 psi,
Elongation at Break ,12.8 %,12.8 %,in 50 mm
Bulk Modulus ,160 GPa,23200 ksi,Typical for steel.
Machinability ,65 %,65 %,annealed and cold drawn. Based on AISI 1212 steel as 100% machinability.
Thermal Conductivity ,46.6 W/m-K,323 BTU-in/hr-ft²-°F,Typical steel
"Chromium, Cr ",0.40 - 0.60 %,0.40 - 0.60 %,
"Manganese, Mn ",0.70 - 0.90 %,0.70 - 0.90 %,
"Nickel, Ni ",0.40 - 0.70 %,0.40 - 0.70 %,
"Silicon, Si ",0.15 - 0.30 %,0.15 - 0.30 %,

File: scrape_data/data_raw/AISI_8627_Steel.csv
,Metric,English,Comments
Density,7.85 g/cc,0.284 lb/in³,
"Hardness, Brinell",179 - 223,179 - 223,annealed and cold drawn.
"Hardness, Rockwell B",93,93,Converted from Brinell
"Hardness, Vickers",211,211,Converted from Brinell
Bulk Modulus,160 GPa,23200 ksi,Typical for steel
Machinability,60 %,60 %,annealed and cold drawn. Based on AISI 1212 steel as 100% machinability.
Electrical Resistivity,0.0000234 ohm-cm,0.0000234 ohm-cm,Typical steel
Specific Heat Capacity,0.475 J/g-°C,0.114 BTU/lb-°F,Typical steel
"Carbon, C",0.25 - 0.30 %,0.25 - 0.30 %,
"Iron, Fe",96.87 - 97.95 %,96.87 - 97.95 %,As remainder
"Molybdenum, Mo",0.15 - 0.25 %,0.15 - 0.25 %,
"Phosphorous, P",<= 0.035 %,<= 0.035 %,
"Sulfur, S",<= 0.045 %,<= 0.045 %,
"Hardness, Knoop",223,223,Converted from Brinell
"Hardness, Rockwell C",13,13,"Converted from Brinell hardness. Value below normal HRC range, for comparison only."
Modulus of Elasticity,205 GPa,29700 ksi,Typical for steel
Poissons Ratio,0.29,0.29,Calculated
Shear Modulus,80.0 GPa,11600 ksi,Typical for steel.
Thermal Conductivity,46.6 W/m-K,323 BTU-in/hr-ft²-°F,Typical steel
"Chromium, Cr",0.40 - 0.60 %,0.40 - 0.60 %,
"Manganese, Mn",0.70 - 0.90 %,0.70 - 0.90 %,
"Nickel, Ni",0.40 - 0.70 %,0.40 - 0.70 %,
"Silicon, Si",0.15 - 0.30 %,0.15 - 0.30 %,

File: scrape_data/data_raw/AISI_8630H_Steel_normalized.csv
,Metric,English,Comments
Density ,7.85 g/cc,0.284 lb/in³,
"Hardness, Knoop ",230,230,Converted from Vickers hardness.
 ,"266 @Temperature -79.0 °C","266 @Temperature -110 °F",Converted from Vickers hardness
 ,"305 @Temperature -195 °C","305 @Temperature -319 °F",Converted from Vickers hardness
"Hardness, Vickers ",217,217,
 ,"252 @Temperature -79.0 °C","252 @Temperature -110 °F",
 ,"289 @Temperature -195 °C","289 @Temperature -319 °F",
"Tensile Strength, Yield ","550 MPa @Strain 0.200 %","79800 psi @Strain 0.200 %",
 ,"635 MPa @Strain 0.200 %,
Temperature -79.0 °C","92100 psi @Strain 0.200 %,
Temperature -110 °F",
 ,"924 MPa @Strain 0.200 %,
Temperature -195 °C","134000 psi @Strain 0.200 %,
Temperature -319 °F",
Modulus of Elasticity ,187 GPa,27100 ksi,
 ,"199 GPa @Temperature -79.0 °C","28900 ksi @Temperature -110 °F",
 ,"220 GPa @Temperature -195 °C","31900 ksi @Temperature -319 °F",
Poissons Ratio ,0.30,0.30,Calculated
Machinability ,70 %,70 %,annealed and cold drawn. Based on AISI 1212 steel as 100% machinability.
Electrical Resistivity ,0.0000234 ohm-cm,0.0000234 ohm-cm,Typical steel
"CTE, linear  ","11.2 µm/m-°C @Temperature 21.0 - 100 °C","6.22 µin/in-°F @Temperature 69.8 - 212 °F",
 ,"12.2 µm/m-°C @Temperature 21.0 - 200 °C","6.78 µin/in-°F @Temperature 69.8 - 392 °F",
 ,"14.0 µm/m-°C @Temperature 21.0 - 500 °C","7.78 µin/in-°F @Temperature 69.8 - 932 °F",
Thermal Conductivity ,46.6 W/m-K,323 BTU-in/hr-ft²-°F,Typical steel
"Carbon, C ",0.27 - 0.33 %,0.27 - 0.33 %,
"Iron, Fe ",96.695 - 98.08 %,96.695 - 98.08 %,As remainder
"Molybdenum, Mo ",0.15 - 0.25 %,0.15 - 0.25 %,
"Phosphorous, P ",<= 0.035 %,<= 0.035 %,
"Sulfur, S ",<= 0.040 %,<= 0.040 %,
"Hardness, Rockwell C ",15,15,"Converted from Vickers hardness. Value below normal HRC range, for comparison only."
 ,"22 @Temperature -79.0 °C","22 @Temperature -110 °F",Converted from Vickers hardness
 ,"28 @Temperature -195 °C","28 @Temperature -319 °F",Converted from Vickers hardness
"Tensile Strength, Ultimate ",620 MPa,89900 psi,
 ,"717 MPa @Temperature -79.0 °C","104000 psi @Temperature -110 °F",
 ,"1035 MPa @Temperature -195 °C","150100 psi @Temperature -319 °F",
Elongation at Break ,16 %,16 %,in 50 mm
 ,"12 % @Temperature -195 °C","12 % @Temperature -319 °F",in 50 mm
 ,"18 % @Temperature -79.0 °C","18 % @Temperature -110 °F",in 50 mm
Bulk Modulus ,160 GPa,23200 ksi,Typical for steel.
Fatigue Strength ,315 MPa,45700 psi,Unnotched Limit
 ,"400 MPa @Temperature -79.0 °C","58000 psi @Temperature -110 °F",Unnotched Limit
 ,"640 MPa @Temperature -195 °C","92800 psi @Temperature -319 °F",Unnotched Limit
Shear Modulus ,72.0 GPa,10400 ksi,Estimated from elastic modulus
 ,"76.5 GPa @Temperature -79.0 °C","11100 ksi @Temperature -110 °F",Estimated from elastic modulus
 ,"84.6 GPa @Temperature -195 °C","12300 ksi @Temperature -319 °F",Estimated from elastic modulus
Specific Heat Capacity ,0.475 J/g-°C,0.114 BTU/lb-°F,Typical steel
"Chromium, Cr ",0.35 - 0.65 %,0.35 - 0.65 %,
"Manganese, Mn ",0.65 - 0.95 %,0.65 - 0.95 %,
"Nickel, Ni ",0.35 - 0.75 %,0.35 - 0.75 %,
"Silicon, Si ",0.15 - 0.30 %,0.15 - 0.30 %,

File: scrape_data/data_raw/AISI_8630H_Steel_water_quenched_845C_1550F_480C_900F_temper_100_mm_4_in._round.csv
,Metric,English,Comments
Density ,7.85 g/cc,0.284 lb/in³,
"Hardness, Brinell ",235,235,
"Hardness, Rockwell B ",97,97,Converted from Brinell
"Tensile Strength, Ultimate ",780 MPa,113000 psi,
Elongation at Break ,21.2 %,21.2 %,in 50 mm
Bulk Modulus ,160 GPa,23200 ksi,Typical for steel.
Machinability ,70 %,70 %,annealed and cold drawn. Based on AISI 1212 steel as 100% machinability.
Electrical Resistivity ,0.0000234 ohm-cm,0.0000234 ohm-cm,Typical steel
"CTE, linear  ","11.2 µm/m-°C @Temperature 21.0 - 100 °C","6.22 µin/in-°F @Temperature 69.8 - 212 °F",
 ,"12.2 µm/m-°C @Temperature 21.0 - 200 °C","6.78 µin/in-°F @Temperature 69.8 - 392 °F",
 ,"14.0 µm/m-°C @Temperature 21.0 - 500 °C","7.78 µin/in-°F @Temperature 69.8 - 932 °F",
Thermal Conductivity ,46.6 W/m-K,323 BTU-in/hr-ft²-°F,Typical steel
"Carbon, C ",0.27 - 0.33 %,0.27 - 0.33 %,
"Iron, Fe ",96.695 - 98.08 %,96.695 - 98.08 %,As remainder
"Molybdenum, Mo ",0.15 - 0.25 %,0.15 - 0.25 %,
"Phosphorous, P ",<= 0.035 %,<= 0.035 %,
"Sulfur, S ",<= 0.040 %,<= 0.040 %,
"Hardness, Knoop ",259,259,Converted from Brinell
"Hardness, Vickers ",247,247,Converted from Brinell
"Tensile Strength, Yield ",595 MPa,86300 psi,
Modulus of Elasticity ,205 GPa,29700 ksi,Typical for steel
Poissons Ratio ,0.29,0.29,Calculated
Shear Modulus ,80.0 GPa,11600 ksi,Typical for steel.
Specific Heat Capacity ,0.475 J/g-°C,0.114 BTU/lb-°F,Typical steel
"Chromium, Cr ",0.35 - 0.65 %,0.35 - 0.65 %,
"Manganese, Mn ",0.65 - 0.95 %,0.65 - 0.95 %,
"Nickel, Ni ",0.35 - 0.75 %,0.35 - 0.75 %,
"Silicon, Si ",0.15 - 0.30 %,0.15 - 0.30 %,

File: scrape_data/data_raw/AISI_8630_Steel_normalized.csv
,Metric,English,Comments
Density,7.85 g/cc,0.284 lb/in³,
"Hardness, Knoop",230,230,Converted from Vickers hardness.
 ,"266 @Temperature -78.0 °C","266 @Temperature -108 °F",Converted from Vickers hardness
 ,"305 @Temperature -195 °C","305 @Temperature -319 °F",Converted from Vickers hardness
"Hardness, Vickers",217,217,
 ,"252 @Temperature -78.0 °C","252 @Temperature -108 °F",
 ,"289 @Temperature -195 °C","289 @Temperature -319 °F",
"Tensile Strength, Yield","550 MPa @Strain 0.200 %","79800 psi @Strain 0.200 %",
 ,"635 MPa @Strain 0.200 %,
Temperature -78.0 °C","92100 psi @Strain 0.200 %,
Temperature -108 °F",
 ,"924 MPa @Strain 0.200 %,
Temperature -195 °C","134000 psi @Strain 0.200 %,
Temperature -319 °F",
Modulus of Elasticity,187 GPa,27100 ksi,
 ,"199 GPa @Temperature -78.0 °C","28900 ksi @Temperature -108 °F",
 ,"220 GPa @Temperature -195 °C","31900 ksi @Temperature -319 °F",
Poissons Ratio,0.30,0.30,Calculated
Machinability,70 %,70 %,annealed and cold drawn. Based on AISI 1212 steel as 100% machinability.
Electrical Resistivity,0.0000234 ohm-cm,0.0000234 ohm-cm,Typical steel
"CTE, linear","11.2 µm/m-°C @Temperature 21.0 - 100 °C","6.22 µin/in-°F @Temperature 69.8 - 212 °F",
 ,"12.2 µm/m-°C @Temperature 21.0 - 200 °C","6.78 µin/in-°F @Temperature 69.8 - 392 °F",
 ,"14.0 µm/m-°C @Temperature 21.0 - 500 °C","7.78 µin/in-°F @Temperature 69.8 - 932 °F",
Thermal Conductivity,46.6 W/m-K,323 BTU-in/hr-ft²-°F,Typical steel
"Carbon, C",0.28 - 0.33 %,0.28 - 0.33 %,
"Iron, Fe",96.745 - 98.02 %,96.745 - 98.02 %,As remainder
"Molybdenum, Mo",0.15 - 0.25 %,0.15 - 0.25 %,
"Phosphorous, P",<= 0.035 %,<= 0.035 %,
"Sulfur, S",<= 0.040 %,<= 0.040 %,
"Hardness, Rockwell C",15,15,"Converted from Vickers hardness. Value below normal HRC range, for comparison only."
 ,"22 @Temperature -78.0 °C","22 @Temperature -108 °F",Converted from Vickers hardness
 ,"28 @Temperature -195 °C","28 @Temperature -319 °F",Converted from Vickers hardness
"Tensile Strength, Ultimate",620 MPa,89900 psi,
 ,"717 MPa @Temperature -78.0 °C","104000 psi @Temperature -108 °F",
 ,"1035 MPa @Temperature -195 °C","150100 psi @Temperature -319 °F",
Elongation at Break,16 %,16 %,in 50 mm
 ,"12 % @Temperature -195 °C","12 % @Temperature -319 °F",in 50 mm
 ,"18 % @Temperature -78.0 °C","18 % @Temperature -108 °F",in 50 mm
Bulk Modulus,160 GPa,23200 ksi,Typical for steel
Fatigue Strength ,315 MPa,45700 psi,Unnotched Limit
 ,"400 MPa @Temperature -78.0 °C","58000 psi @Temperature -108 °F",Unnotched Limit
 ,"640 MPa @Temperature -195 °C","92800 psi @Temperature -319 °F",Unnotched Limit
Shear Modulus,72.0 GPa,10400 ksi,Estimated from elastic modulus
 ,"76.5 GPa @Temperature -78.0 °C","11100 ksi @Temperature -108 °F",Estimated from elastic modulus
 ,"84.6 GPa @Temperature -195 °C","12300 ksi @Temperature -319 °F",Estimated from elastic modulus
Specific Heat Capacity,0.475 J/g-°C,0.114 BTU/lb-°F,Typical steel
"Chromium, Cr",0.40 - 0.60 %,0.40 - 0.60 %,
"Manganese, Mn",0.65 - 0.95 %,0.65 - 0.95 %,
"Nickel, Ni",0.35 - 0.75 %,0.35 - 0.75 %,
"Silicon, Si",0.15 - 0.30 %,0.15 - 0.30 %,

File: scrape_data/data_raw/AISI_8630_Steel_water_quenched_845C_1550F_595C_1100F_temper_100_mm_4_in._round.csv
,Metric,English,Comments
Density,7.85 g/cc,0.284 lb/in³,
"Hardness, Brinell",197,197,
"Hardness, Rockwell B",92,92,Converted from Brinell
"Tensile Strength, Ultimate",660 MPa,95700 psi,
Elongation at Break,25.5 %,25.5 %,in 50 mm
Bulk Modulus,160 GPa,23200 ksi,Typical for steel.
Machinability,70 %,70 %,annealed and cold drawn. Based on AISI 1212 steel as 100% machinability.
Electrical Resistivity,0.0000234 ohm-cm,0.0000234 ohm-cm,Typical steel
"CTE, linear","11.2 µm/m-°C @Temperature 21.0 - 100 °C","6.22 µin/in-°F @Temperature 69.8 - 212 °F",
 ,"12.2 µm/m-°C @Temperature 21.0 - 200 °C","6.78 µin/in-°F @Temperature 69.8 - 392 °F",
 ,"14.0 µm/m-°C @Temperature 21.0 - 500 °C","7.78 µin/in-°F @Temperature 69.8 - 932 °F",
Thermal Conductivity,46.6 W/m-K,323 BTU-in/hr-ft²-°F,Typical steel
"Carbon, C",0.28 - 0.33 %,0.28 - 0.33 %,
"Iron, Fe",96.745 - 98.02 %,96.745 - 98.02 %,As remainder
"Molybdenum, Mo",0.15 - 0.25 %,0.15 - 0.25 %,
"Phosphorous, P",<= 0.035 %,<= 0.035 %,
"Sulfur, S",<= 0.040 %,<= 0.040 %,
"Hardness, Knoop",219,219,Converted from Brinell
"Hardness, Vickers",207,207,Converted from Brinell
"Tensile Strength, Yield",495 MPa,71800 psi,
Modulus of Elasticity,205 GPa,29700 ksi,Typical for steel
Poissons Ratio,0.29,0.29,Calculated
Shear Modulus,80.0 GPa,11600 ksi,Typical for steel.
Specific Heat Capacity,0.475 J/g-°C,0.114 BTU/lb-°F,Typical steel
"Chromium, Cr",0.40 - 0.60 %,0.40 - 0.60 %,
"Manganese, Mn",0.65 - 0.95 %,0.65 - 0.95 %,
"Nickel, Ni",0.35 - 0.75 %,0.35 - 0.75 %,
"Silicon, Si",0.15 - 0.30 %,0.15 - 0.30 %,

File: scrape_data/data_raw/AISI_8637H_Steel.csv
,Metric,English,Comments
Density,7.85 g/cc,0.284 lb/in³,
"Hardness, Brinell",179 - 229,179 - 229,annealed and cold drawn.
"Hardness, Rockwell B",93,93,Converted from Brinell
"Hardness, Vickers",214,214,Converted from Brinell
Bulk Modulus,160 GPa,23200 ksi,Typical for steel.
Machinability,65 %,65 %,annealed and cold drawn. Based on AISI 1212 steel as 100% machinability.
Electrical Resistivity,0.0000234 ohm-cm,0.0000234 ohm-cm,Typical steel
Specific Heat Capacity,0.475 J/g-°C,0.114 BTU/lb-°F,Typical steel
"Carbon, C",0.34 - 0.41 %,0.34 - 0.41 %,
"Iron, Fe",96.515 - 97.96 %,96.515 - 97.96 %,As remainder
"Molybdenum, Mo",0.15 - 0.25 %,0.15 - 0.25 %,
"Phosphorous, P",<= 0.035 %,<= 0.035 %,
"Sulfur, S",<= 0.040 %,<= 0.040 %,
"Hardness, Knoop",226,226,Converted from Brinell
"Hardness, Rockwell C",14,14,"Converted from Brinell hardness. Value below normal HRC range, for comparison only."
Modulus of Elasticity,205 GPa,29700 ksi,Typical for steel
Poissons Ratio,0.29,0.29,Calculated
Shear Modulus,80.0 GPa,11600 ksi,Typical for steel
Thermal Conductivity,46.6 W/m-K,323 BTU-in/hr-ft²-°F,Typical steel
"Chromium, Cr",0.35 - 0.65 %,0.35 - 0.65 %,
"Manganese, Mn",0.70 - 1.05 %,0.70 - 1.05 %,
"Nickel, Ni",0.35 - 0.75 %,0.35 - 0.75 %,
"Silicon, Si",0.15 - 0.30 %,0.15 - 0.30 %,

File: scrape_data/data_raw/AISI_8640H_Steel_oil_quenched_845C_1550F_650C_1200F_temper_round.csv
,Metric,English,Comments
Density ,7.85 g/cc,0.284 lb/in³,
"Hardness, Brinell  ","211 @Diameter 76.2 mm","211 @Diameter 3.00 in",
 ,"219 @Diameter 102 mm","219 @Diameter 4.00 in",
 ,"221 @Diameter 50.8 mm","221 @Diameter 2.00 in",
 ,"280 @Diameter 25.4 mm","280 @Diameter 1.00 in",
"Hardness, Rockwell B  ","94 @Diameter 76.2 mm","94 @Diameter 3.00 in",Converted from Brinell
 ,"95 @Diameter 102 mm","95 @Diameter 4.00 in",Converted from Brinell
 ,"95 @Diameter 50.8 mm","95 @Diameter 2.00 in",Converted from Brinell
 ,"99 @Diameter 25.4 mm","99 @Diameter 1.00 in",Converted from Brinell
"Hardness, Vickers  ","222 @Diameter 76.2 mm","222 @Diameter 3.00 in",Converted from Brinell
 ,"230 @Diameter 102 mm","230 @Diameter 4.00 in",Converted from Brinell
 ,"232 @Diameter 50.8 mm","232 @Diameter 2.00 in",Converted from Brinell
 ,"295 @Diameter 25.4 mm","295 @Diameter 1.00 in",Converted from Brinell
"Tensile Strength, Yield  ","635 MPa @Diameter 102 mm","92100 psi @Diameter 4.00 in",
 ,"655 MPa @Diameter 76.2 mm","95000 psi @Diameter 3.00 in",
 ,"717 MPa @Diameter 50.8 mm","104000 psi @Diameter 2.00 in",
 ,"827 MPa @Diameter 25.4 mm","120000 psi @Diameter 1.00 in",
Modulus of Elasticity ,205 GPa,29700 ksi,Typical for steel
Poissons Ratio ,0.29,0.29,Calculated
Shear Modulus ,80.0 GPa,11600 ksi,Typical for steel.
Electrical Resistivity ,0.0000234 ohm-cm,0.0000234 ohm-cm,Typical steel
Specific Heat Capacity ,0.475 J/g-°C,0.114 BTU/lb-°F,Typical steel
"Carbon, C ",0.37 - 0.44 %,0.37 - 0.44 %,
"Iron, Fe ",96.485 - 97.93 %,96.485 - 97.93 %,As remainder
"Molybdenum, Mo ",0.15 - 0.25 %,0.15 - 0.25 %,
"Phosphorous, P ",<= 0.035 %,<= 0.035 %,
"Sulfur, S ",<= 0.040 %,<= 0.040 %,
"Hardness, Knoop  ","234 @Diameter 76.2 mm","234 @Diameter 3.00 in",Converted from Brinell
 ,"242 @Diameter 102 mm","242 @Diameter 4.00 in",Converted from Brinell
 ,"244 @Diameter 50.8 mm","244 @Diameter 2.00 in",Converted from Brinell
 ,"306 @Diameter 25.4 mm","306 @Diameter 1.00 in",Converted from Brinell
"Hardness, Rockwell C  ","16 @Diameter 76.2 mm","16 @Diameter 3.00 in","Converted from Brinell hardness. Value below normal HRC range, for comparison only."
 ,"17 @Diameter 102 mm","17 @Diameter 4.00 in","Converted from Brinell hardness. Value below normal HRC range, for comparison only."
 ,"18 @Diameter 50.8 mm","18 @Diameter 2.00 in","Converted from Brinell hardness. Value below normal HRC range, for comparison only."
 ,"29 @Diameter 25.4 mm","29 @Diameter 1.00 in",Converted from Brinell
"Tensile Strength, Ultimate  ","772 MPa @Diameter 102 mm","112000 psi @Diameter 4.00 in",
 ,"793 MPa @Diameter 76.2 mm","115000 psi @Diameter 3.00 in",
 ,"848 MPa @Diameter 50.8 mm","123000 psi @Diameter 2.00 in",
 ,"972 MPa @Diameter 25.4 mm","141000 psi @Diameter 1.00 in",
Elongation at Break  ,"16 % @Diameter 25.4 mm","16 % @Diameter 1.00 in",in 50 mm
 ,"19 % @Diameter 50.8 mm","19 % @Diameter 2.00 in",in 50 mm
 ,"21 % @Diameter 76.2 mm","21 % @Diameter 3.00 in",in 50 mm
 ,"22 % @Diameter 102 mm","22 % @Diameter 4.00 in",in 50 mm
Bulk Modulus ,160 GPa,23200 ksi,Typical for steel.
Machinability ,65 %,65 %,annealed and cold drawn. Based on AISI 1212 steel as 100% machinability.
Thermal Conductivity ,46.6 W/m-K,323 BTU-in/hr-ft²-°F,Typical steel
"Chromium, Cr ",0.35 - 0.65 %,0.35 - 0.65 %,
"Manganese, Mn ",0.70 - 1.05 %,0.70 - 1.05 %,
"Nickel, Ni ",0.35 - 0.75 %,0.35 - 0.75 %,
"Silicon, Si ",0.15 - 0.30 %,0.15 - 0.30 %,

File: scrape_data/data_raw/AISI_8640_Steel_quenched_845C_1550F_425C_800F_temper.csv
,Metric,English,Comments
Density ,7.85 g/cc,0.284 lb/in³,
"Hardness, Knoop ",478,478,Converted from Rockwell C hardness.
"Hardness, Vickers ",459,459,Converted from Rockwell C hardness.
Bulk Modulus ,160 GPa,23200 ksi,Typical for steel.
Machinability ,65 %,65 %,annealed and cold drawn. Based on AISI 1212 steel as 100% machinability.
Charpy Impact  ,"7.00 J @Temperature -185 °C","5.16 ft-lb @Temperature -301 °F",
 ,"14.0 J @Temperature -130 °C","10.3 ft-lb @Temperature -202 °F",
 ,"19.0 J @Temperature -73.0 °C","14.0 ft-lb @Temperature -99.4 °F",
 ,"27.0 J @Temperature -18.0 °C","19.9 ft-lb @Temperature -0.400 °F",
 ,"31.0 J @Temperature 38.0 °C","22.9 ft-lb @Temperature 100 °F",
Electrical Resistivity ,0.0000234 ohm-cm,0.0000234 ohm-cm,Typical steel
Specific Heat Capacity ,0.475 J/g-°C,0.114 BTU/lb-°F,Typical steel
"Carbon, C ",0.38 - 0.43 %,0.38 - 0.43 %,
"Iron, Fe ",96.645 - 97.77 %,96.645 - 97.77 %,As remainder
"Molybdenum, Mo ",0.15 - 0.25 %,0.15 - 0.25 %,
"Phosphorous, P ",<= 0.035 %,<= 0.035 %,
"Sulfur, S ",<= 0.040 %,<= 0.040 %,
"Hardness, Rockwell C ",46,46,
Modulus of Elasticity ,205 GPa,29700 ksi,Typical for steel
Poissons Ratio ,0.29,0.29,Calculated
Shear Modulus ,80.0 GPa,11600 ksi,Typical for steel
Thermal Conductivity ,46.6 W/m-K,323 BTU-in/hr-ft²-°F,Typical steel
"Chromium, Cr ",0.40 - 0.60 %,0.40 - 0.60 %,
"Manganese, Mn ",0.75 - 1.0 %,0.75 - 1.0 %,
"Nickel, Ni ",0.40 - 0.70 %,0.40 - 0.70 %,
"Silicon, Si ",0.15 - 0.30 %,0.15 - 0.30 %,

File: scrape_data/data_raw/AISI_8640_Steel_quenched_845C_1550F_540C_1000F_temper.csv
,Metric,English,Comments
Density,7.85 g/cc,0.284 lb/in³,
"Hardness, Knoop",381,381,Converted from Rockwell C hardness.
"Hardness, Vickers",368,368,Converted from Rockwell C hardness.
Bulk Modulus,160 GPa,23200 ksi,Typical for steel.
Machinability,65 %,65 %,annealed and cold drawn. Based on AISI 1212 steel as 100% machinability.
Charpy Impact,"15.0 J @Temperature -185 °C","11.1 ft-lb @Temperature -301 °F",
 ,"20.0 J @Temperature -130 °C","14.8 ft-lb @Temperature -202 °F",
 ,"33.0 J @Temperature -73.0 °C","24.3 ft-lb @Temperature -99.4 °F",
 ,"54.0 J @Temperature -18.0 °C","39.8 ft-lb @Temperature -0.400 °F",
 ,"54.0 J @Temperature 38.0 °C","39.8 ft-lb @Temperature 100 °F",
Electrical Resistivity,0.0000234 ohm-cm,0.0000234 ohm-cm,Typical steel
Specific Heat Capacity,0.475 J/g-°C,0.114 BTU/lb-°F,Typical steel
"Carbon, C",0.38 - 0.43 %,0.38 - 0.43 %,
"Iron, Fe",96.645 - 97.77 %,96.645 - 97.77 %,As remainder
"Molybdenum, Mo",0.15 - 0.25 %,0.15 - 0.25 %,
"Phosphorous, P",<= 0.035 %,<= 0.035 %,
"Sulfur, S",<= 0.040 %,<= 0.040 %,
"Hardness, Rockwell C",38,38,
Modulus of Elasticity,205 GPa,29700 ksi,Typical for steel
Poissons Ratio,0.29,0.29,Calculated
Shear Modulus,80.0 GPa,11600 ksi,Typical for steel
Thermal Conductivity,46.6 W/m-K,323 BTU-in/hr-ft²-°F,Typical steel
"Chromium, Cr",0.40 - 0.60 %,0.40 - 0.60 %,
"Manganese, Mn",0.75 - 1.0 %,0.75 - 1.0 %,
"Nickel, Ni",0.40 - 0.70 %,0.40 - 0.70 %,
"Silicon, Si",0.15 - 0.30 %,0.15 - 0.30 %,

File: scrape_data/data_raw/AISI_8642_Steel_oil_quenched_845C_1550F_540C_1000F_temper_round.csv
,Metric,English,Comments
Density,7.85 g/cc,0.284 lb/in³,
"Hardness, Brinell","285 @Diameter 102 mm","285 @Diameter 4.00 in",
 ,"306 @Diameter 76.2 mm","306 @Diameter 3.00 in",
 ,"331 @Diameter 50.8 mm","331 @Diameter 2.00 in",
 ,"363 @Diameter 25.4 mm","363 @Diameter 1.00 in",
"Hardness, Rockwell B","99 @Diameter 50.8 mm","99 @Diameter 2.00 in",Converted from Brinell
 ,"99 @Diameter 76.2 mm","99 @Diameter 3.00 in",Converted from Brinell
 ,"99 @Diameter 102 mm","99 @Diameter 4.00 in",Converted from Brinell
 ,"100 @Diameter 25.4 mm","100 @Diameter 1.00 in",Converted from Brinell
"Hardness, Vickers","301 @Diameter 102 mm","301 @Diameter 4.00 in",Converted from Brinell
 ,"323 @Diameter 76.2 mm","323 @Diameter 3.00 in",Converted from Brinell
 ,"350 @Diameter 50.8 mm","350 @Diameter 2.00 in",Converted from Brinell
 ,"384 @Diameter 25.4 mm","384 @Diameter 1.00 in",Converted from Brinell
"Tensile Strength, Yield","814 MPa @Diameter 102 mm","118000 psi @Diameter 4.00 in",
 ,"889 MPa @Diameter 76.2 mm","129000 psi @Diameter 3.00 in",
 ,"986 MPa @Diameter 50.8 mm","143000 psi @Diameter 2.00 in",
 ,"1110 MPa @Diameter 25.4 mm","161000 psi @Diameter 1.00 in",
Modulus of Elasticity,205 GPa,29700 ksi,Typical for steel
Poissons Ratio,0.29,0.29,Calculated
Shear Modulus,80.0 GPa,11600 ksi,Typical for steel
Electrical Resistivity,0.0000234 ohm-cm,0.0000234 ohm-cm,Typical steel
Specific Heat Capacity,0.475 J/g-°C,0.114 BTU/lb-°F,Typical steel
"Carbon, C",0.40 - 0.45 %,0.40 - 0.45 %,
"Iron, Fe",96.625 - 97.75 %,96.625 - 97.75 %,As remainder
"Molybdenum, Mo",0.15 - 0.25 %,0.15 - 0.25 %,
"Phosphorous, P",<= 0.035 %,<= 0.035 %,
"Sulfur, S",<= 0.040 %,<= 0.040 %,
"Hardness, Knoop","311 @Diameter 102 mm","311 @Diameter 4.00 in",Converted from Brinell
 ,"333 @Diameter 76.2 mm","333 @Diameter 3.00 in",Converted from Brinell
 ,"359 @Diameter 50.8 mm","359 @Diameter 2.00 in",Converted from Brinell
 ,"392 @Diameter 25.4 mm","392 @Diameter 1.00 in",Converted from Brinell
"Hardness, Rockwell C","30 @Diameter 102 mm","30 @Diameter 4.00 in",Converted from Brinell
 ,"33 @Diameter 76.2 mm","33 @Diameter 3.00 in",Converted from Brinell
 ,"36 @Diameter 50.8 mm","36 @Diameter 2.00 in",Converted from Brinell
 ,"40 @Diameter 25.4 mm","40 @Diameter 1.00 in",Converted from Brinell
"Tensile Strength, Ultimate","972 MPa @Diameter 102 mm","141000 psi @Diameter 4.00 in",
 ,"1040 MPa @Diameter 76.2 mm","151000 psi @Diameter 3.00 in",
 ,"1125 MPa @Diameter 50.8 mm","163200 psi @Diameter 2.00 in",
 ,"1240 MPa @Diameter 25.4 mm","180000 psi @Diameter 1.00 in",
Elongation at Break,"15 % @Diameter 25.4 mm","15 % @Diameter 1.00 in",in 50 mm
 ,"16.8 % @Diameter 50.8 mm","16.8 % @Diameter 2.00 in",in 50 mm
 ,"18.2 % @Diameter 76.2 mm","18.2 % @Diameter 3.00 in",in 50 mm
 ,"19.2 % @Diameter 102 mm","19.2 % @Diameter 4.00 in",in 50 mm
Bulk Modulus,160 GPa,23200 ksi,Typical for steel.
Machinability,65 %,65 %,annealed and cold drawn. Based on AISI 1212 steel as 100% machinability.
Thermal Conductivity,46.6 W/m-K,323 BTU-in/hr-ft²-°F,Typical steel
"Chromium, Cr",0.40 - 0.60 %,0.40 - 0.60 %,
"Manganese, Mn",0.75 - 1.0 %,0.75 - 1.0 %,
"Nickel, Ni",0.40 - 0.70 %,0.40 - 0.70 %,
"Silicon, Si",0.15 - 0.30 %,0.15 - 0.30 %,

File: scrape_data/data_raw/AISI_8650_Steel_oil_quenched_800°C_(1470°F)_595°C_(1100°F)_temper_25_mm_(1_in.)_round.csv
,Metric,English,Comments
Density ,7.85 g/cc,0.284 lb/in³,
"Hardness, Brinell ",311,311,
"Hardness, Rockwell B ",99,99,Converted from Brinell
"Hardness, Vickers ",329,329,Converted from Brinell
"Tensile Strength, Yield ",986 MPa,143000 psi,
Modulus of Elasticity ,205 GPa,29700 ksi,Typical for steel
Poissons Ratio ,0.29,0.29,Calculated
Shear Modulus ,80.0 GPa,11600 ksi,Typical for steel.
Electrical Resistivity ,0.0000234 ohm-cm,0.0000234 ohm-cm,Typical steel
Specific Heat Capacity ,0.475 J/g-°C,0.114 BTU/lb-°F,Typical steel
"Carbon, C ",0.48 - 0.53 %,0.48 - 0.53 %,
"Iron, Fe ",96.54 - 97.67 %,96.54 - 97.67 %,As remainder
"Molybdenum, Mo ",0.15 - 0.25 %,0.15 - 0.25 %,
"Phosphorous, P ",<= 0.035 %,<= 0.035 %,
"Sulfur, S ",<= 0.045 %,<= 0.045 %,
"Hardness, Knoop ",338,338,Converted from Brinell
"Hardness, Rockwell C ",34,34,Converted from Brinell
"Tensile Strength, Ultimate ",1060 MPa,154000 psi,
Elongation at Break ,17.7 %,17.7 %,in 50 mm
Bulk Modulus ,160 GPa,23200 ksi,Typical for steel.
Machinability ,60 %,60 %,annealed and cold drawn. Based on 100% machinability for AISI 1212 steel.
Thermal Conductivity ,46.6 W/m-K,323 BTU-in/hr-ft²-°F,Typical steel
"Chromium, Cr ",0.40 - 0.60 %,0.40 - 0.60 %,
"Manganese, Mn ",0.75 - 1.0 %,0.75 - 1.0 %,
"Nickel, Ni ",0.40 - 0.70 %,0.40 - 0.70 %,
"Silicon, Si ",0.15 - 0.30 %,0.15 - 0.30 %,

File: scrape_data/data_raw/AISI_86B30H_Steel_quenched_from_855C_1570F_540C_1000F_temper.csv
,Metric,English,Comments
Density ,7.85 g/cc,0.284 lb/in³,
"Hardness, Knoop ",343,343,Converted from Rockwell C hardness.
"Hardness, Vickers ",332,332,Converted from Rockwell C hardness.
Bulk Modulus ,160 GPa,23200 ksi,Typical for steel.
Machinability ,70 %,70 %,annealed and cold drawn. Based on AISI 1212 steel as 100% machinability.
Charpy Impact  ,"15.0 J @Temperature -185 °C","11.1 ft-lb @Temperature -301 °F",
 ,"27.0 J @Temperature -130 °C","19.9 ft-lb @Temperature -202 °F",
 ,"58.0 J @Temperature -73.0 °C","42.8 ft-lb @Temperature -99.4 °F",
 ,"72.0 J @Temperature -18.0 °C","53.1 ft-lb @Temperature -0.400 °F",
 ,"73.0 J @Temperature 38.0 °C","53.8 ft-lb @Temperature 100 °F",
Electrical Resistivity ,0.0000234 ohm-cm,0.0000234 ohm-cm,Typical steel
"CTE, linear  ","11.2 µm/m-°C @Temperature 21.0 - 100 °C","6.22 µin/in-°F @Temperature 69.8 - 212 °F",
 ,"12.2 µm/m-°C @Temperature 21.0 - 200 °C","6.78 µin/in-°F @Temperature 69.8 - 392 °F",
 ,"14.0 µm/m-°C @Temperature 21.0 - 500 °C","7.78 µin/in-°F @Temperature 69.8 - 932 °F",
Thermal Conductivity ,46.6 W/m-K,323 BTU-in/hr-ft²-°F,Typical steel
"Boron, B ",0.00050 - 0.0030 %,0.00050 - 0.0030 %,
"Chromium, Cr ",0.35 - 0.65 %,0.35 - 0.65 %,
"Manganese, Mn ",0.65 - 0.95 %,0.65 - 0.95 %,
"Nickel, Ni ",0.35 - 0.75 %,0.35 - 0.75 %,
"Silicon, Si ",0.15 - 0.30 %,0.15 - 0.30 %,
"Hardness, Rockwell C ",34,34,
Modulus of Elasticity ,205 GPa,29700 ksi,Typical for steel
Poissons Ratio ,0.29,0.29,Calculated
Shear Modulus ,80.0 GPa,11600 ksi,Typical for steel
Specific Heat Capacity ,0.475 J/g-°C,0.114 BTU/lb-°F,Typical steel
"Carbon, C ",0.27 - 0.33 %,0.27 - 0.33 %,
"Iron, Fe ",96.692 - 98.0795 %,96.692 - 98.0795 %,As remainder
"Molybdenum, Mo ",0.15 - 0.25 %,0.15 - 0.25 %,
"Phosphorous, P ",<= 0.035 %,<= 0.035 %,
"Sulfur, S ",<= 0.040 %,<= 0.040 %,

File: scrape_data/data_raw/AISI_86B30H_Steel_water_quenched_845C_1550F_480C_900F_temper_50_mm_2_in._round.csv
,Metric,English,Comments
Density,7.85 g/cc,0.284 lb/in³,
"Hardness, Brinell",269,269,
"Hardness, Rockwell B",99,99,Converted from Brinell
"Hardness, Vickers",284,284,Converted from Brinell
"Tensile Strength, Yield",738 MPa,107000 psi,
Modulus of Elasticity,205 GPa,29700 ksi,Typical for steel
Poissons Ratio,0.29,0.29,Calculated
Shear Modulus,80.0 GPa,11600 ksi,Typical for steel
Electrical Resistivity,0.0000234 ohm-cm,0.0000234 ohm-cm,Typical steel
"CTE, linear","11.2 µm/m-°C @Temperature 21.0 - 100 °C","6.22 µin/in-°F @Temperature 69.8 - 212 °F",
 ,"12.2 µm/m-°C @Temperature 21.0 - 200 °C","6.78 µin/in-°F @Temperature 69.8 - 392 °F",
 ,"14.0 µm/m-°C @Temperature 21.0 - 500 °C","7.78 µin/in-°F @Temperature 69.8 - 932 °F",
Thermal Conductivity,46.6 W/m-K,323 BTU-in/hr-ft²-°F,Typical steel
"Boron, B ",0.00050 - 0.0030 %,0.00050 - 0.0030 %,
"Chromium, Cr",0.35 - 0.65 %,0.35 - 0.65 %,
"Manganese, Mn",0.65 - 0.95 %,0.65 - 0.95 %,
"Nickel, Ni",0.35 - 0.75 %,0.35 - 0.75 %,
"Silicon, Si",0.15 - 0.30 %,0.15 - 0.30 %,
"Hardness, Knoop",294,294,Converted from Brinell
"Hardness, Rockwell C",27,27,Converted from Brinell
"Tensile Strength, Ultimate",895 MPa,130000 psi,
Elongation at Break,19.2 %,19.2 %,in 50 mm
Bulk Modulus,160 GPa,23200 ksi,Typical for steel.
Machinability,70 %,70 %,annealed and cold drawn. Based on AISI 1212 steel as 100% machinability.
Specific Heat Capacity,0.475 J/g-°C,0.114 BTU/lb-°F,Typical steel
"Carbon, C",0.27 - 0.33 %,0.27 - 0.33 %,
"Iron, Fe",96.692 - 98.0795 %,96.692 - 98.0795 %,As remainder
"Molybdenum, Mo",0.15 - 0.25 %,0.15 - 0.25 %,
"Phosphorous, P",<= 0.035 %,<= 0.035 %,
"Sulfur, S",<= 0.040 %,<= 0.040 %,

File: scrape_data/data_raw/AISI_86B30H_Steel_water_quenched_845°C_(1550°F)_595°C_(1100°F)_temper_50_mm_(2_in.)_round.csv
,Metric,English,Comments
Density ,7.85 g/cc,0.284 lb/in³,
"Hardness, Brinell ",223,223,
"Hardness, Rockwell B ",96,96,Converted from Brinell
"Hardness, Vickers ",235,235,Converted from Brinell
"Tensile Strength, Yield ",615 MPa,89200 psi,
Modulus of Elasticity ,205 GPa,29700 ksi,Typical for steel
Poissons Ratio ,0.29,0.29,Calculated
Shear Modulus ,80.0 GPa,11600 ksi,Typical for steel
Electrical Resistivity ,0.0000234 ohm-cm,0.0000234 ohm-cm,Typical steel
"CTE, linear  ","11.2 µm/m-°C
@Temperature 21.0 - 100 °C","6.22 µin/in-°F
@Temperature 69.8 - 212 °F",
 ,"12.2 µm/m-°C
@Temperature 21.0 - 200 °C","6.78 µin/in-°F
@Temperature 69.8 - 392 °F",
 ,"14.0 µm/m-°C
@Temperature 21.0 - 500 °C","7.78 µin/in-°F
@Temperature 69.8 - 932 °F",
Thermal Conductivity ,46.6 W/m-K,323 BTU-in/hr-ft²-°F,Typical steel
"Boron, B ",0.00050 - 0.0030 %,0.00050 - 0.0030 %,
"Chromium, Cr ",0.35 - 0.65 %,0.35 - 0.65 %,
"Manganese, Mn ",0.65 - 0.95 %,0.65 - 0.95 %,
"Nickel, Ni ",0.35 - 0.75 %,0.35 - 0.75 %,
"Silicon, Si ",0.15 - 0.30 %,0.15 - 0.30 %,
"Hardness, Knoop ",246,246,Converted from Brinell
"Hardness, Rockwell C ",18,18,"Converted from Brinell hardness. Value below normal HRC range, for comparison only."
"Tensile Strength, Ultimate ",765 MPa,111000 psi,
Elongation at Break ,22.5 %,22.5 %,in 50 mm
Bulk Modulus ,160 GPa,23200 ksi,Typical for steel.
Machinability ,70 %,70 %,annealed and cold drawn. Based on AISI 1212 steel as 100% machinability.
Specific Heat Capacity ,0.475 J/g-°C,0.114 BTU/lb-°F,Typical steel
"Carbon, C ",0.27 - 0.33 %,0.27 - 0.33 %,
"Iron, Fe ",96.692 - 98.0795 %,96.692 - 98.0795 %,As remainder
"Molybdenum, Mo ",0.15 - 0.25 %,0.15 - 0.25 %,
"Phosphorous, P ",<= 0.035 %,<= 0.035 %,
"Sulfur, S ",<= 0.040 %,<= 0.040 %,

File: scrape_data/data_raw/AISI_86B45H_Steel.csv
,Metric,English,Comments
Density,7.85 g/cc,0.284 lb/in³,
"Hardness, Brinell",184 - 235,184 - 235,
"Hardness, Vickers",220,220,Converted from Brinell
Bulk Modulus,160 GPa,23200 ksi,Typical for steel.
"Boron, B ",0.00050 - 0.0030 %,0.00050 - 0.0030 %,
"Chromium, Cr",0.35 - 0.65 %,0.35 - 0.65 %,
"Manganese, Mn",0.70 - 1.05 %,0.70 - 1.05 %,
"Nickel, Ni",0.35 - 0.75 %,0.35 - 0.75 %,
"Silicon, Si",0.15 - 0.30 %,0.15 - 0.30 %,
"Hardness, Knoop",239,239,Converted from Brinell
Reduction of Area,49 %,49 %,
Shear Modulus,80.0 GPa,11600 ksi,Typical for steel.
"Carbon, C",0.42 - 0.49 %,0.42 - 0.49 %,
"Iron, Fe",96.432 - 97.8795 %,96.432 - 97.8795 %,As remainder
"Molybdenum, Mo",0.15 - 0.25 %,0.15 - 0.25 %,
"Phosphorous, P",<= 0.035 %,<= 0.035 %,
"Sulfur, S",<= 0.040 %,<= 0.040 %,

File: scrape_data/data_raw/AISI_86B45_Steel_normalized_at_870C_1600F_oil_quenched_845C_1550F_540C_1000F_temper_25_mm_diam..csv
,Metric,English,Comments
Density,7.85 g/cc,0.284 lb/in³,
"Hardness, Brinell",338,338,
"Hardness, Vickers",360,360,Converted from Brinell
"Tensile Strength, Yield",1080 MPa,157000 psi,
Bulk Modulus,160 GPa,23200 ksi,Typical for steel.
"Boron, B ",0.00050 - 0.0030 %,0.00050 - 0.0030 %,
"Chromium, Cr",0.40 - 0.60 %,0.40 - 0.60 %,
"Manganese, Mn",0.75 - 1.0 %,0.75 - 1.0 %,
"Nickel, Ni",0.40 - 0.70 %,0.40 - 0.70 %,
"Silicon, Si",0.15 - 0.30 %,0.15 - 0.30 %,
"Hardness, Knoop",383,383,Converted from Brinell
"Tensile Strength, Ultimate",1157 MPa,167800 psi,
Elongation at Break,15 %,15 %,
Shear Modulus,80.0 GPa,11600 ksi,Typical for steel.
"Carbon, C",0.43 - 0.48 %,0.43 - 0.48 %,
"Iron, Fe",96.592 - 97.7195 %,96.592 - 97.7195 %,As remainder
"Molybdenum, Mo",0.15 - 0.25 %,0.15 - 0.25 %,
"Phosphorous, P",<= 0.035 %,<= 0.035 %,
"Sulfur, S",<= 0.040 %,<= 0.040 %,

File: scrape_data/data_raw/AISI_86B50_Steel_oil_quenched_800C_1470F_540C_1000F_temper_round.csv
,Metric,English,Comments
Density ,7.85 g/cc,0.284 lb/in³,
"Hardness, Brinell  ","285 @Diameter 102 mm","285 @Diameter 4.00 in",
 ,"331 @Diameter 50.8 mm","331 @Diameter 2.00 in",
 ,"352 @Diameter 25.4 mm","352 @Diameter 1.00 in",
 ,"363 @Diameter 12.7 mm","363 @Diameter 0.500 in",
"Hardness, Rockwell B  ","99 @Diameter 25.4 mm","99 @Diameter 1.00 in",Converted from Brinell
 ,"99 @Diameter 50.8 mm","99 @Diameter 2.00 in",Converted from Brinell
 ,"99 @Diameter 102 mm","99 @Diameter 4.00 in",Converted from Brinell
 ,"100 @Diameter 12.7 mm","100 @Diameter 0.500 in",Converted from Brinell
"Hardness, Vickers  ","301 @Diameter 102 mm","301 @Diameter 4.00 in",Converted from Brinell
 ,"350 @Diameter 50.8 mm","350 @Diameter 2.00 in",Converted from Brinell
 ,"372 @Diameter 25.4 mm","372 @Diameter 1.00 in",Converted from Brinell
 ,"384 @Diameter 12.7 mm","384 @Diameter 0.500 in",Converted from Brinell
"Tensile Strength, Yield  ","779 MPa @Diameter 102 mm","113000 psi @Diameter 4.00 in",
 ,"1020 MPa @Diameter 50.8 mm","148000 psi @Diameter 2.00 in",
 ,"1105 MPa @Diameter 25.4 mm","160300 psi @Diameter 1.00 in",
 ,"1165 MPa @Diameter 12.7 mm","169000 psi @Diameter 0.500 in",
Modulus of Elasticity ,205 GPa,29700 ksi,Typical for steel
Poissons Ratio ,0.29,0.29,Calculated
Shear Modulus ,80.0 GPa,11600 ksi,Typical for steel
Electrical Resistivity ,0.0000234 ohm-cm,0.0000234 ohm-cm,Typical steel
Specific Heat Capacity ,0.475 J/g-°C,0.114 BTU/lb-°F,Typical steel
"Boron, B ",0.00050 - 0.0030 %,0.00050 - 0.0030 %,
"Chromium, Cr ",0.35 - 0.65 %,0.35 - 0.65 %,
"Manganese, Mn ",0.70 - 1.05 %,0.70 - 1.05 %,
"Nickel, Ni ",0.35 - 0.75 %,0.35 - 0.75 %,
"Silicon, Si ",0.15 - 0.35 %,0.15 - 0.35 %,
"Hardness, Knoop  ","311 @Diameter 102 mm","311 @Diameter 4.00 in",Converted from Brinell
 ,"359 @Diameter 50.8 mm","359 @Diameter 2.00 in",Converted from Brinell
 ,"381 @Diameter 25.4 mm","381 @Diameter 1.00 in",Converted from Brinell
 ,"392 @Diameter 12.7 mm","392 @Diameter 0.500 in",Converted from Brinell
"Hardness, Rockwell C  ","30 @Diameter 102 mm","30 @Diameter 4.00 in",Converted from Brinell
 ,"36 @Diameter 50.8 mm","36 @Diameter 2.00 in",Converted from Brinell
 ,"39 @Diameter 25.4 mm","39 @Diameter 1.00 in",Converted from Brinell
 ,"40 @Diameter 12.7 mm","40 @Diameter 0.500 in",Converted from Brinell
"Tensile Strength, Ultimate  ","986 MPa @Diameter 102 mm","143000 psi @Diameter 4.00 in",
 ,"1140 MPa @Diameter 50.8 mm","165000 psi @Diameter 2.00 in",
 ,"1185 MPa @Diameter 25.4 mm","171900 psi @Diameter 1.00 in",
 ,"1225 MPa @Diameter 12.7 mm","177700 psi @Diameter 0.500 in",
Elongation at Break  ,"14.5 % @Diameter 25.4 mm","14.5 % @Diameter 1.00 in",in 50 mm
 ,"14.6 % @Diameter 12.7 mm","14.6 % @Diameter 0.500 in",in 50 mm
 ,"17 % @Diameter 50.8 mm","17 % @Diameter 2.00 in",in 50 mm
 ,"18.7 % @Diameter 102 mm","18.7 % @Diameter 4.00 in",in 50 mm
Bulk Modulus ,160 GPa,23200 ksi,Typical for steel
Machinability ,60 %,60 %,annealed and cold drawn. Based on 100% machinability for AISI 1212 steel.
Thermal Conductivity ,46.6 W/m-K,323 BTU-in/hr-ft²-°F,Typical steel
"Carbon, C ",0.47 - 0.54 %,0.47 - 0.54 %,
"Iron, Fe ",96.327 - 97.8295 %,96.327 - 97.8295 %,As remainder
"Molybdenum, Mo ",0.15 - 0.25 %,0.15 - 0.25 %,
"Phosphorous, P ",<= 0.035 %,<= 0.035 %,
"Sulfur, S ",<= 0.045 %,<= 0.045 %,
