Repository: raymond-yiqunwang/DATA_SCI423_proj

File: scrape_data/data_raw/AISI_8720_Steel.csv
,Metric,English,Comments
Density,7.85 g/cc,0.284 lb/in³,
"Hardness, Brinell",179 - 235,179 - 235,hot rolled and cold drawn
"Hardness, Rockwell B",93,93,Converted from Brinell
"Hardness, Vickers",217,217,Converted from Brinell
Bulk Modulus,160 GPa,23200 ksi,Typical for steel.
Fracture Toughness ,33.0 - 49.4 MPa-m½,30.0 - 45.0 ksi-in½,cracks originating in case; case depth 0.30 to 0.35 in.
 ,71.4 - 115 MPa-m½,65.0 - 105 ksi-in½,cracks originating in core
Shear Modulus,80.0 GPa,11600 ksi,Typical for steel
Electrical Resistivity,"0.0000300 ohm-cm @Temperature 50.0 °C","0.0000300 ohm-cm @Temperature 122 °F",condition of specimen unknown
 ,"0.0000480 ohm-cm @Temperature 300 °C","0.0000480 ohm-cm @Temperature 572 °F",condition of specimen unknown
Specific Heat Capacity,0.475 J/g-°C,0.114 BTU/lb-°F,Typical steel
"Carbon, C",0.18 - 0.23 %,0.18 - 0.23 %,
"Iron, Fe",96.895 - 97.97 %,96.895 - 97.97 %,As remainder
"Molybdenum, Mo",0.20 - 0.30 %,0.20 - 0.30 %,
"Phosphorous, P",<= 0.035 %,<= 0.035 %,
"Sulfur, S",<= 0.040 %,<= 0.040 %,
"Hardness, Knoop",229,229,Converted from Brinell
"Hardness, Rockwell C",15,15,"Converted from Brinell hardness. Value below normal HRC range, for comparison only."
Modulus of Elasticity,205 GPa,29700 ksi,Typical for steel
Poissons Ratio,0.29,0.29,Calculated
Machinability,65 %,65 %,hot rolled and cold drawn. Based on 100% machinability for AISI 1212 steel.
Thermal Conductivity,46.6 W/m-K,323 BTU-in/hr-ft²-°F,Typical steel
"Chromium, Cr",0.40 - 0.60 %,0.40 - 0.60 %,
"Manganese, Mn",0.70 - 0.90 %,0.70 - 0.90 %,
"Nickel, Ni",0.40 - 0.70 %,0.40 - 0.70 %,
"Silicon, Si",0.15 - 0.30 %,0.15 - 0.30 %,

File: scrape_data/data_raw/AISI_8822H_Steel_normalized_machined_to_13.7_mm_rounds_pseudocarburized_865C_1590F_reheat_150C_300F_temper.csv
,Metric,English,Comments
Density ,7.85 g/cc,0.284 lb/in³,
"Hardness, Brinell ",429,429,
"Hardness, Rockwell B ",105,105,Converted from Brinell
"Hardness, Vickers ",455,455,Converted from Brinell hardness value.
"Tensile Strength, Yield ","1093 MPa @Strain 0.200 %","158500 psi @Strain 0.200 %",
Modulus of Elasticity ,200 GPa,29000 ksi,Typical for steel
Poissons Ratio ,0.29,0.29,Calculated
Shear Modulus ,80.0 GPa,11600 ksi,Typical for steel
Electrical Resistivity ,0.0000174 ohm-cm,0.0000174 ohm-cm,Estimated
"CTE, linear  ","11.5 µm/m-°C @Temperature 20.0 °C","6.39 µin/in-°F @Temperature 68.0 °F",Estimated
 ,"12.2 µm/m-°C @Temperature 250 °C","6.78 µin/in-°F @Temperature 482 °F",Estimated
 ,"13.9 µm/m-°C @Temperature 500 °C","7.72 µin/in-°F @Temperature 932 °F",Estimated
 ,"14.7 µm/m-°C @Temperature 1000 °C","8.17 µin/in-°F @Temperature 1830 °F",Estimated
Thermal Conductivity ,51.9 W/m-K,360 BTU-in/hr-ft²-°F,Typical steel
"Carbon, C ",0.19 - 0.25 %,0.19 - 0.25 %,
"Iron, Fe ",96.525 - 97.96 %,96.525 - 97.96 %,As remainder
"Molybdenum, Mo ",0.30 - 0.40 %,0.30 - 0.40 %,
"Phosphorous, P ",<= 0.035 %,<= 0.035 %,
"Sulfur, S ",<= 0.040 %,<= 0.040 %,
"Hardness, Knoop ",461,461,Converted from Brinell
"Hardness, Rockwell C ",46,46,Converted from Brinell hardness value.
"Tensile Strength, Ultimate ",1510 MPa,219000 psi,
Elongation at Break ,13.3 %,13.3 %,in 50 mm
Bulk Modulus ,160 GPa,23200 ksi,Typical for steel
Machinability ,55 %,55 %,hot rolled and cold drawn. Based on 100% machinability for AISI 1212 steel.
Specific Heat Capacity ,0.472 J/g-°C,0.113 BTU/lb-°F,Estimated
"Chromium, Cr ",0.35 - 0.65 %,0.35 - 0.65 %,
"Manganese, Mn ",0.70 - 1.05 %,0.70 - 1.05 %,
"Nickel, Ni ",0.35 - 0.75 %,0.35 - 0.75 %,
"Silicon, Si ",0.15 - 0.30 %,0.15 - 0.30 %,

File: scrape_data/data_raw/AISI_8822_Steel_normalized_machined_to_13.7_mm_rounds_pseudocarburized_775C_1430F_reheat_150C_300F_temper.csv
,Metric,English,Comments
Density,7.85 g/cc,0.284 lb/in³,
"Hardness, Brinell",352,352,
"Hardness, Rockwell B",99,99,Converted from Brinell
"Hardness, Vickers",372,372,Converted from Brinell hardness value.
"Tensile Strength, Yield","693 MPa @Strain 0.200 %","101000 psi @Strain 0.200 %",
Modulus of Elasticity,200 GPa,29000 ksi,Typical for steel
Poissons Ratio,0.29,0.29,Calculated
Shear Modulus,80.0 GPa,11600 ksi,Typical for steel
Electrical Resistivity,0.0000174 ohm-cm,0.0000174 ohm-cm,Estimated
"CTE, linear","11.5 µm/m-°C @Temperature 20.0 °C","6.39 µin/in-°F @Temperature 68.0 °F",Estimated
 ,"12.2 µm/m-°C @Temperature 250 °C","6.78 µin/in-°F @Temperature 482 °F",Estimated
 ,"13.9 µm/m-°C @Temperature 500 °C","7.72 µin/in-°F @Temperature 932 °F",Estimated
 ,"14.7 µm/m-°C @Temperature 1000 °C","8.17 µin/in-°F @Temperature 1830 °F",Estimated
Thermal Conductivity,51.9 W/m-K,360 BTU-in/hr-ft²-°F,Typical steel
"Carbon, C",0.20 - 0.25 %,0.20 - 0.25 %,
"Iron, Fe",96.675 - 97.8 %,96.675 - 97.8 %,As remainder
"Molybdenum, Mo",0.30 - 0.40 %,0.30 - 0.40 %,
"Phosphorous, P",<= 0.035 %,<= 0.035 %,
"Sulfur, S",<= 0.040 %,<= 0.040 %,
"Hardness, Knoop",381,381,Converted from Brinell
"Hardness, Rockwell C",39,39,Converted from Brinell hardness value.
"Tensile Strength, Ultimate",1198 MPa,173800 psi,
Elongation at Break,11.3 %,11.3 %,in 50 mm
Bulk Modulus,160 GPa,23200 ksi,Typical for steel.
Machinability,55 %,55 %,hot rolled and cold drawn. Based on 100% machinability for AISI 1212 steel.
Specific Heat Capacity,0.472 J/g-°C,0.113 BTU/lb-°F,Estimated
"Chromium, Cr",0.40 - 0.60 %,0.40 - 0.60 %,
"Manganese, Mn",0.75 - 1.0 %,0.75 - 1.0 %,
"Nickel, Ni",0.40 - 0.70 %,0.40 - 0.70 %,
"Silicon, Si",0.15 - 0.30 %,0.15 - 0.30 %,

File: scrape_data/data_raw/AISI_94B15H_Steel.csv
,Metric,English,Comments
Density,7.87 g/cc,0.284 lb/in³,field average for steels
"Hardness, Brinell",163 - 202,163 - 202,hot rolled and cold drawn
"Hardness, Rockwell B",89,89,Converted from Brinell
Modulus of Elasticity,200 GPa,29000 ksi,Estimated
Poissons Ratio,0.29,0.29,Calculated
Shear Modulus,80.0 GPa,11600 ksi,Typical for steel
Electrical Resistivity,0.0000174 ohm-cm,0.0000174 ohm-cm,Estimated
"CTE, linear","11.5 µm/m-°C @Temperature 20.0 °C","6.39 µin/in-°F @Temperature 68.0 °F",
 ,"12.2 µm/m-°C @Temperature 250 °C","6.78 µin/in-°F @Temperature 482 °F",Estimated
 ,"13.9 µm/m-°C @Temperature 500 °C","7.72 µin/in-°F @Temperature 932 °F",
 ,"14.7 µm/m-°C @Temperature 1000 °C","8.17 µin/in-°F @Temperature 1830 °F",
Thermal Conductivity,51.9 W/m-K,360 BTU-in/hr-ft²-°F,Typical steel
"Boron, B ",0.00050 - 0.0030 %,0.00050 - 0.0030 %,
"Chromium, Cr",0.25 - 0.55 %,0.25 - 0.55 %,
"Manganese, Mn",0.70 - 1.05 %,0.70 - 1.05 %,
"Nickel, Ni",0.25 - 0.65 %,0.25 - 0.65 %,
"Silicon, Si",0.15 - 0.30 %,0.15 - 0.30 %,
"Hardness, Knoop",204,204,Converted from Brinell
"Hardness, Vickers",192,192,Converted from Brinell
Bulk Modulus,160 GPa,23200 ksi,Typical for steel.
Machinability,70 %,70 %,hot rolled and cold drawn. Based on 100% machinability for AISI 1212 steel.
Specific Heat Capacity,0.472 J/g-°C,0.113 BTU/lb-°F,Estimated
"Carbon, C",0.12 - 0.18 %,0.12 - 0.18 %,
"Iron, Fe",97.042 - 98.4495 %,97.042 - 98.4495 %,As remainder
"Molybdenum, Mo",0.080 - 0.15 %,0.080 - 0.15 %,
"Phosphorous, P",<= 0.035 %,<= 0.035 %,
"Sulfur, S",<= 0.040 %,<= 0.040 %,

File: scrape_data/data_raw/AISI_94B15_Steel.csv
,Metric,English,Comments
Density ,7.87 g/cc,0.284 lb/in³,field average for steels
"Hardness, Brinell ",163 - 202,163 - 202,hot rolled and cold drawn
"Hardness, Rockwell B ",89,89,Converted from Brinell
Modulus of Elasticity ,200 GPa,29000 ksi,Estimated
Poissons Ratio ,0.29,0.29,Calculated
Shear Modulus ,80.0 GPa,11600 ksi,Typical for steel
Electrical Resistivity ,0.0000174 ohm-cm,0.0000174 ohm-cm,Estimated
"CTE, linear  ","11.5 µm/m-°C @Temperature 20.0 °C","6.39 µin/in-°F @Temperature 68.0 °F",
 ,"12.2 µm/m-°C @Temperature 250 °C","6.78 µin/in-°F @Temperature 482 °F",Estimated
 ,"13.9 µm/m-°C @Temperature 500 °C","7.72 µin/in-°F @Temperature 932 °F",
 ,"14.7 µm/m-°C @Temperature 1000 °C","8.17 µin/in-°F @Temperature 1830 °F",
Thermal Conductivity ,51.9 W/m-K,360 BTU-in/hr-ft²-°F,Typical steel
"Boron, B ",0.00050 - 0.0030 %,0.00050 - 0.0030 %,
"Chromium, Cr ",0.30 - 0.50 %,0.30 - 0.50 %,
"Manganese, Mn ",0.75 - 1.0 %,0.75 - 1.0 %,
"Nickel, Ni ",0.30 - 0.60 %,0.30 - 0.60 %,
"Silicon, Si ",0.15 - 0.30 %,0.15 - 0.30 %,
"Hardness, Knoop ",204,204,Converted from Brinell
"Hardness, Vickers ",192,192,Converted from Brinell
Bulk Modulus ,160 GPa,23200 ksi,Typical for steel.
Machinability ,70 %,70 %,hot rolled and cold drawn. Based on 100% machinability for AISI 1212 steel.
Specific Heat Capacity ,0.472 J/g-°C,0.113 BTU/lb-°F,Estimated
"Carbon, C ",0.13 - 0.18 %,0.13 - 0.18 %,
"Iron, Fe ",97.192 - 98.2895 %,97.192 - 98.2895 %,As remainder
"Molybdenum, Mo ",0.080 - 0.15 %,0.080 - 0.15 %,
"Phosphorous, P ",<= 0.035 %,<= 0.035 %,
"Sulfur, S ",<= 0.040 %,<= 0.040 %,

File: scrape_data/data_raw/AISI_94B17_Steel.csv
,Metric,English,Comments
Density,7.87 g/cc,0.284 lb/in³,field average for steels
Modulus of Elasticity,200 GPa,29000 ksi,Estimated
Poissons Ratio,0.29,0.29,Calculated
Shear Modulus,80.0 GPa,11600 ksi,Typical for steel
Electrical Resistivity,0.0000174 ohm-cm,0.0000174 ohm-cm,Estimated
"CTE, linear","11.5 µm/m-°C @Temperature 20.0 °C","6.39 µin/in-°F @Temperature 68.0 °F",
 ,"12.2 µm/m-°C @Temperature 250 °C","6.78 µin/in-°F @Temperature 482 °F",Estimated
 ,"13.9 µm/m-°C @Temperature 500 °C","7.72 µin/in-°F @Temperature 932 °F",
 ,"14.7 µm/m-°C @Temperature 1000 °C","8.17 µin/in-°F @Temperature 1830 °F",
Thermal Conductivity,51.9 W/m-K,360 BTU-in/hr-ft²-°F,Typical steel
"Boron, B ",0.00050 - 0.0030 %,0.00050 - 0.0030 %,
"Chromium, Cr",0.30 - 0.50 %,0.30 - 0.50 %,
"Manganese, Mn",0.75 - 1.0 %,0.75 - 1.0 %,
"Nickel, Ni",0.30 - 0.60 %,0.30 - 0.60 %,
"Silicon, Si",0.15 - 0.30 %,0.15 - 0.30 %,
Bulk Modulus,160 GPa,23200 ksi,Typical for steel.
Machinability,70 %,70 %,Estimated
Specific Heat Capacity,0.472 J/g-°C,0.113 BTU/lb-°F,Estimated
"Carbon, C",0.15 - 0.20 %,0.15 - 0.20 %,
"Iron, Fe",97.172 - 98.2695 %,97.172 - 98.2695 %,As remainder
"Molybdenum, Mo",0.080 - 0.15 %,0.080 - 0.15 %,
"Phosphorous, P",<= 0.035 %,<= 0.035 %,
"Sulfur, S",<= 0.040 %,<= 0.040 %,

File: scrape_data/data_raw/AISI_94B30_Steel_Annealed_Cold_Drawn_Bar_UNS_G94301.csv
,Metric,English,Comments
Density,7.85 g/cc,0.284 lb/in³,Typical Carbon Steel
"Hardness, Brinell",170 - 223,170 - 223,
Poissons Ratio,0.29,0.29,Typical Carbon Steel
Shear Modulus,78.0 GPa,11300 ksi,Typical Carbon Steel
Electrical Resistivity,0.0000170 ohm-cm,0.0000170 ohm-cm,Typical Carbon Steel
"CTE, linear",12.0 µm/m-°C,6.67 µin/in-°F,Typical Carbon Steel
Thermal Conductivity,52.0 W/m-K,361 BTU-in/hr-ft²-°F,Typical Carbon Steel
"Carbon, C",0.28 - 0.33 %,0.28 - 0.33 %,
"Iron, Fe",96.995 - 98.14 %,96.995 - 98.14 %,As Balance
"Molybdenum, Mo",0.080 - 0.15 %,0.080 - 0.15 %,
"Phosphorous, P",<= 0.035 %,<= 0.035 %,
"Sulfur, S",<= 0.040 %,<= 0.040 %,
Modulus of Elasticity,200 GPa,29000 ksi,Typical Carbon Steel
Machinability,70 %,70 %,Cold Drawn AISI 1212 = 100%
Specific Heat Capacity,0.470 J/g-°C,0.112 BTU/lb-°F,Typical Carbon Steel
"Chromium, Cr",0.30 - 0.50 %,0.30 - 0.50 %,
"Manganese, Mn",0.75 - 1.0 %,0.75 - 1.0 %,
"Nickel, Ni",0.30 - 0.60 %,0.30 - 0.60 %,
"Silicon, Si",0.15 - 0.35 %,0.15 - 0.35 %,

File: scrape_data/data_raw/AISI_9840_Steel_595C_1100F_temper_25_mm_1_in._round.csv
,Metric,English,Comments
Density ,7.87 g/cc,0.284 lb/in³,field average for steels
"Hardness, Brinell ",321,321,
"Hardness, Rockwell B ",99,99,Converted from Brinell
"Hardness, Vickers ",339,339,Converted from Brinell
"Tensile Strength, Yield ",965 MPa,140000 psi,
Modulus of Elasticity ,200 GPa,29000 ksi,Estimated
Poissons Ratio ,0.29,0.29,Calculated
Shear Modulus ,80.0 GPa,11600 ksi,Typical for steel
Electrical Resistivity ,0.0000174 ohm-cm,0.0000174 ohm-cm,Estimated
"CTE, linear  ","11.5 µm/m-°C @Temperature 20.0 °C","6.39 µin/in-°F @Temperature 68.0 °F",
 ,"12.2 µm/m-°C @Temperature 250 °C","6.78 µin/in-°F @Temperature 482 °F",Estimated
 ,"13.9 µm/m-°C @Temperature 500 °C","7.72 µin/in-°F @Temperature 932 °F",
 ,"14.7 µm/m-°C @Temperature 1000 °C","8.17 µin/in-°F @Temperature 1830 °F",
Thermal Conductivity ,51.9 W/m-K,360 BTU-in/hr-ft²-°F,Typical steel
"Carbon, C ",0.38 - 0.43 %,0.38 - 0.43 %,
"Iron, Fe ",95.945 - 97.02 %,95.945 - 97.02 %,As remainder
"Molybdenum, Mo ",0.20 - 0.30 %,0.20 - 0.30 %,
"Phosphorous, P ",<= 0.035 %,<= 0.035 %,
"Sulfur, S ",<= 0.040 %,<= 0.040 %,
"Hardness, Knoop ",348,348,Converted from Brinell
"Hardness, Rockwell C ",35,35,"core hardness. Quenched, 540°C temper, 525°C nitride for 40 hours with 20-30% ammonia dissociation"
"Tensile Strength, Ultimate ",1105 MPa,160300 psi,
Elongation at Break ,16 %,16 %,in 50 mm
Bulk Modulus ,160 GPa,23200 ksi,Typical for steel.
Machinability ,70 %,70 %,Estimated
Specific Heat Capacity ,0.472 J/g-°C,0.113 BTU/lb-°F,Estimated
"Chromium, Cr ",0.70 - 0.90 %,0.70 - 0.90 %,
"Manganese, Mn ",0.70 - 0.90 %,0.70 - 0.90 %,
"Nickel, Ni ",0.85 - 1.15 %,0.85 - 1.15 %,
"Silicon, Si ",0.15 - 0.30 %,0.15 - 0.30 %,

File: scrape_data/data_raw/AISI_E4340_H_Steel_normalized_50_mm_2_in._round.csv
,Metric,English,Comments
Density,7.85 g/cc,0.284 lb/in³,
"Hardness, Brinell",341,341,
"Hardness, Rockwell B",99,99,Converted from Brinell
"Hardness, Vickers",361,361,Converted from Brinell
"Tensile Strength, Yield",786 MPa,114000 psi,
Reduction of Area,37.3 %,37.3 %,
Bulk Modulus,159 GPa,23100 ksi,Estimated from elastic modulus
Machinability,50 %,50 %,annealed and cold drawn. Based on 100% machinability for AISI 1212 steel.
Electrical Resistivity,"0.0000248 ohm-cm @Temperature 20.0 °C","0.0000248 ohm-cm @Temperature 68.0 °F",
 ,"0.0000298 ohm-cm @Temperature 100 °C","0.0000298 ohm-cm @Temperature 212 °F",
 ,"0.0000552 ohm-cm @Temperature 400 °C","0.0000552 ohm-cm @Temperature 752 °F",
 ,"0.0000797 ohm-cm @Temperature 600 °C","0.0000797 ohm-cm @Temperature 1110 °F",
"CTE, linear","11.3 µm/m-°C @Temperature 20.0 °C","6.28 µin/in-°F @Temperature 68.0 °F",
 ,"12.4 µm/m-°C @Temperature 250 °C","6.89 µin/in-°F @Temperature 482 °F",
 ,"13.7 µm/m-°C @Temperature 500 °C","7.61 µin/in-°F @Temperature 932 °F",
Thermal Conductivity,44.5 W/m-K,309 BTU-in/hr-ft²-°F,Typical steel
"Carbon, C",0.37 - 0.44 %,0.37 - 0.44 %,
"Iron, Fe",95.015 - 96.48 %,95.015 - 96.48 %,As remainder
"Molybdenum, Mo",0.20 - 0.30 %,0.20 - 0.30 %,
"Phosphorous, P",<= 0.025 %,<= 0.025 %,
"Sulfur, S",<= 0.020 %,<= 0.020 %,
"Hardness, Knoop",369,369,Converted from Brinell
"Hardness, Rockwell C",37,37,Converted from Brinell
"Tensile Strength, Ultimate",1220 MPa,177000 psi,
Elongation at Break,13.5 %,13.5 %,in 50 mm
Modulus of Elasticity,200 GPa,29000 ksi,AISI 4340
Poissons Ratio,0.29,0.29,Typical for steel
Shear Modulus,78.0 GPa,11300 ksi,Estimated from elastic modulus
Specific Heat Capacity,0.475 J/g-°C,0.114 BTU/lb-°F,Typical 4000 series steel
"Chromium, Cr",0.65 - 0.95 %,0.65 - 0.95 %,
"Manganese, Mn",0.60 - 0.95 %,0.60 - 0.95 %,
"Nickel, Ni",1.55 - 2.0 %,1.55 - 2.0 %,
"Silicon, Si",0.15 - 0.30 %,0.15 - 0.30 %,

File: scrape_data/data_raw/AISI_E4340_H_Steel_normalized_oil_quenched_and_tempered_pseudonitrided_for_48_hrs.csv
,Metric,English,Comments
Density ,7.85 g/cc,0.284 lb/in³,
"Hardness, Knoop ",335,335,Converted from Rockwell C hardness.
"Hardness, Vickers ",323,323,Converted from Rockwell C hardness.
Bulk Modulus ,159 GPa,23100 ksi,Estimated from elastic modulus
Machinability ,50 %,50 %,annealed and cold drawn. Based on 100% machinability for AISI 1212 steel.
Electrical Resistivity  ,"0.0000248 ohm-cm @Temperature 20.0 °C","0.0000248 ohm-cm @Temperature 68.0 °F",
 ,"0.0000298 ohm-cm @Temperature 100 °C","0.0000298 ohm-cm @Temperature 212 °F",
 ,"0.0000552 ohm-cm @Temperature 400 °C","0.0000552 ohm-cm @Temperature 752 °F",
 ,"0.0000797 ohm-cm @Temperature 600 °C","0.0000797 ohm-cm @Temperature 1110 °F",
"CTE, linear  ","11.3 µm/m-°C @Temperature -70.0 - 20.0 °C","6.28 µin/in-°F @Temperature -94.0 - 68.0 °F","Austenitized 870°C (1600°F), 545°C (1010°F) temper for 2 hrs."
 ,"12.4 µm/m-°C @Temperature 21.0 - 260 °C","6.89 µin/in-°F @Temperature 69.8 - 500 °F","Austenitized 870°C (1600°F), 545°C (1010°F) temper for 2 hrs."
 ,"13.7 µm/m-°C @Temperature 500 °C","7.61 µin/in-°F @Temperature 932 °F","austenitized at 870°C (1600°F), 545°C (1010°F) temper for 2 hours"
Thermal Conductivity ,44.5 W/m-K,309 BTU-in/hr-ft²-°F,Typical steel
"Carbon, C ",0.37 - 0.44 %,0.37 - 0.44 %,
"Iron, Fe ",95.015 - 96.48 %,95.015 - 96.48 %,As remainder
"Molybdenum, Mo ",0.20 - 0.30 %,0.20 - 0.30 %,
"Phosphorous, P ",<= 0.025 %,<= 0.025 %,
"Sulfur, S ",<= 0.020 %,<= 0.020 %,
"Hardness, Rockwell C ",33,33,core hardness
Modulus of Elasticity ,200 GPa,29000 ksi,AISI 4340
Poissons Ratio ,0.29,0.29,Typical for steel
Shear Modulus ,78.0 GPa,11300 ksi,Estimated from elastic modulus
Specific Heat Capacity ,0.475 J/g-°C,0.114 BTU/lb-°F,Typical 4000 series steel
"Chromium, Cr ",0.65 - 0.95 %,0.65 - 0.95 %,
"Manganese, Mn ",0.60 - 0.95 %,0.60 - 0.95 %,
"Nickel, Ni ",1.55 - 2.0 %,1.55 - 2.0 %,
"Silicon, Si ",0.15 - 0.30 %,0.15 - 0.30 %,

File: scrape_data/data_raw/AISI_E4340_H_Steel_oil_quenched_800C_1470F_650C_1200F_temper_25_mm_round.csv
,Metric,English,Comments
Density ,7.85 g/cc,0.284 lb/in³,
"Hardness, Brinell ",277,277,
"Hardness, Rockwell B ",99,99,Converted from Brinell
"Hardness, Vickers ",292,292,Converted from Brinell
"Tensile Strength, Yield ",883 MPa,128000 psi,
Reduction of Area ,59.7 %,59.7 %,
Bulk Modulus ,159 GPa,23100 ksi,Estimated from elastic modulus
Machinability ,50 %,50 %,annealed and cold drawn. Based on 100% machinability for AISI 1212 steel.
Electrical Resistivity  ,"0.0000248 ohm-cm @Temperature 20.0 °C","0.0000248 ohm-cm @Temperature 68.0 °F",
 ,"0.0000298 ohm-cm @Temperature 100 °C","0.0000298 ohm-cm @Temperature 212 °F",
 ,"0.0000552 ohm-cm @Temperature 400 °C","0.0000552 ohm-cm @Temperature 752 °F",
 ,"0.0000797 ohm-cm @Temperature 600 °C","0.0000797 ohm-cm @Temperature 1110 °F",
"CTE, linear  ","11.3 µm/m-°C @Temperature -70.0 - 20.0 °C","6.28 µin/in-°F @Temperature -94.0 - 68.0 °F","Austenitized 870°C (1600°F), 545°C (1010°F) temper for 2 hrs."
 ,"12.4 µm/m-°C @Temperature 21.0 - 260 °C","6.89 µin/in-°F @Temperature 69.8 - 500 °F","Austenitized 870°C (1600°F), 545°C (1010°F) temper for 2 hrs."
 ,"13.7 µm/m-°C @Temperature 500 °C","7.61 µin/in-°F @Temperature 932 °F","austenitized at 870°C (1600°F), 545°C (1010°F) temper for 2 hours"
Thermal Conductivity ,44.5 W/m-K,309 BTU-in/hr-ft²-°F,Typical steel
"Carbon, C ",0.37 - 0.44 %,0.37 - 0.44 %,
"Iron, Fe ",95.015 - 96.48 %,95.015 - 96.48 %,As remainder
"Molybdenum, Mo ",0.20 - 0.30 %,0.20 - 0.30 %,
"Phosphorous, P ",<= 0.025 %,<= 0.025 %,
"Sulfur, S ",<= 0.020 %,<= 0.020 %,
"Hardness, Knoop ",302,302,Converted from Brinell
"Hardness, Rockwell C ",28,28,Converted from Brinell
"Tensile Strength, Ultimate ",958 MPa,139000 psi,
Elongation at Break ,20 %,20 %,in 50 mm
Modulus of Elasticity ,200 GPa,29000 ksi,AISI 4340
Poissons Ratio ,0.29,0.29,Typical for steel
Shear Modulus ,78.0 GPa,11300 ksi,Estimated from elastic modulus
Specific Heat Capacity ,0.475 J/g-°C,0.114 BTU/lb-°F,Typical 4000 series steel
"Chromium, Cr ",0.65 - 0.95 %,0.65 - 0.95 %,
"Manganese, Mn ",0.60 - 0.95 %,0.60 - 0.95 %,
"Nickel, Ni ",1.55 - 2.0 %,1.55 - 2.0 %,
"Silicon, Si ",0.15 - 0.30 %,0.15 - 0.30 %,

File: scrape_data/data_raw/AISI_E4340_H_Steel_oil_quenched_845C_425C_800F_temper.csv
,Metric,English,Comments
Density,7.85 g/cc,0.284 lb/in³,
"Tensile Strength, Ultimate",1595 MPa,231300 psi,
 ,"1985 MPa @Temperature -195 °C","287900 psi @Temperature -319 °F",
Elongation at Break,12 %,12 %,in 50 mm
 ,"4.0 % @Temperature -195 °C","4.0 % @Temperature -319 °F",in 50 mm
Modulus of Elasticity,212 GPa,30700 ksi,
Poissons Ratio,0.30,0.30,Calculated
Machinability,50 %,50 %,annealed and cold drawn. Based on 100% machinability for AISI 1212 steel.
Electrical Resistivity,"0.0000248 ohm-cm @Temperature 20.0 °C","0.0000248 ohm-cm @Temperature 68.0 °F",
 ,"0.0000298 ohm-cm @Temperature 100 °C","0.0000298 ohm-cm @Temperature 212 °F",
 ,"0.0000552 ohm-cm @Temperature 400 °C","0.0000552 ohm-cm @Temperature 752 °F",
 ,"0.0000797 ohm-cm @Temperature 600 °C","0.0000797 ohm-cm @Temperature 1110 °F",
"CTE, linear","11.3 µm/m-°C @Temperature -70.0 - 20.0 °C","6.28 µin/in-°F @Temperature -94.0 - 68.0 °F","Austenitized 870°C (1600°F), 545°C (1010°F) temper for 2 hrs."
 ,"12.4 µm/m-°C @Temperature 21.0 - 260 °C","6.89 µin/in-°F @Temperature 69.8 - 500 °F","Austenitized 870°C (1600°F), 545°C (1010°F) temper for 2 hrs."
 ,"13.7 µm/m-°C @Temperature 500 °C","7.61 µin/in-°F @Temperature 932 °F","austenitized at 870°C (1600°F), 545°C (1010°F) temper for 2 hours"
Thermal Conductivity,44.5 W/m-K,309 BTU-in/hr-ft²-°F,Typical steel
"Carbon, C",0.37 - 0.44 %,0.37 - 0.44 %,
"Iron, Fe",95.015 - 96.48 %,95.015 - 96.48 %,As remainder
"Molybdenum, Mo",0.20 - 0.30 %,0.20 - 0.30 %,
"Phosphorous, P",<= 0.025 %,<= 0.025 %,
"Sulfur, S",<= 0.020 %,<= 0.020 %,
"Tensile Strength, Yield",1475 MPa,213900 psi,
 ,"1840 MPa @Temperature -195 °C","267000 psi @Temperature -319 °F",
Reduction of Area,46 %,46 %,
 ,"11 % @Temperature -195 °C","11 % @Temperature -319 °F",
Bulk Modulus,160 GPa,23200 ksi,Typical for steel.
Fatigue Strength ,338 MPa,49000 psi,Notched Limit
 ,614 MPa,89100 psi,Unnotched Limit
 ,"248 MPa @Temperature -195 °C","36000 psi @Temperature -319 °F",Notched Limit
 ,"841 MPa @Temperature -195 °C","122000 psi @Temperature -319 °F",Unnotched Limit
Shear Modulus,81.5 GPa,11800 ksi,Estimated from elastic modulus
 ,"82.0 GPa @Temperature -195 °C","11900 ksi @Temperature -319 °F",Estimated from elastic modulus
Specific Heat Capacity,0.475 J/g-°C,0.114 BTU/lb-°F,Typical 4000 series steel
"Chromium, Cr",0.65 - 0.95 %,0.65 - 0.95 %,
"Manganese, Mn",0.60 - 0.95 %,0.60 - 0.95 %,
"Nickel, Ni",1.55 - 2.0 %,1.55 - 2.0 %,
"Silicon, Si",0.15 - 0.30 %,0.15 - 0.30 %,

File: scrape_data/data_raw/AISI_E4340_H_Steel_quenched_845C_540C_1000F_temper.csv
,Metric,English,Comments
Density,7.85 g/cc,0.284 lb/in³,
"Hardness, Knoop",381,381,Converted from Rockwell C hardness.
"Hardness, Vickers",368,368,Converted from Rockwell C hardness.
Bulk Modulus,159 GPa,23100 ksi,Estimated from elastic modulus
Machinability,50 %,50 %,annealed and cold drawn. Based on 100% machinability for AISI 1212 steel.
Charpy Impact,"20.0 J @Temperature -185 °C","14.8 ft-lb @Temperature -301 °F",
 ,"24.0 J @Temperature -130 °C","17.7 ft-lb @Temperature -202 °F",
 ,"38.0 J @Temperature -73.0 °C","28.0 ft-lb @Temperature -99.4 °F",
 ,"47.0 J @Temperature -18.0 °C","34.7 ft-lb @Temperature -0.400 °F",
 ,"49.0 J @Temperature 38.0 °C","36.1 ft-lb @Temperature 100 °F",
Electrical Resistivity,"0.0000248 ohm-cm @Temperature 20.0 °C","0.0000248 ohm-cm @Temperature 68.0 °F",
 ,"0.0000298 ohm-cm @Temperature 100 °C","0.0000298 ohm-cm @Temperature 212 °F",
 ,"0.0000552 ohm-cm @Temperature 400 °C","0.0000552 ohm-cm @Temperature 752 °F",
 ,"0.0000797 ohm-cm @Temperature 600 °C","0.0000797 ohm-cm @Temperature 1110 °F",
"CTE, linear","11.3 µm/m-°C @Temperature -70.0 - 20.0 °C","6.28 µin/in-°F @Temperature -94.0 - 68.0 °F","Austenitized 870°C (1600°F), 545°C (1010°F) temper for 2 hrs."
 ,"12.4 µm/m-°C @Temperature 21.0 - 540 °C","6.89 µin/in-°F @Temperature 69.8 - 1000 °F","Austenitized 870°C (1600°F), 545°C (1010°F) temper for 2 hrs."
 ,"13.7 µm/m-°C @Temperature 500 °C","7.61 µin/in-°F @Temperature 932 °F","austenitized at 870°C (1600°F), 545°C (1010°F) temper for 2 hours"
Thermal Conductivity,44.5 W/m-K,309 BTU-in/hr-ft²-°F,Typical steel
"Carbon, C",0.37 - 0.44 %,0.37 - 0.44 %,
"Iron, Fe",95.015 - 96.48 %,95.015 - 96.48 %,As remainder
"Molybdenum, Mo",0.20 - 0.30 %,0.20 - 0.30 %,
"Phosphorous, P",<= 0.025 %,<= 0.025 %,
"Sulfur, S",<= 0.020 %,<= 0.020 %,
"Hardness, Rockwell C",38,38,core hardness
Modulus of Elasticity,200 GPa,29000 ksi,AISI 4340
Poissons Ratio,0.29,0.29,Typical for steel
Shear Modulus,78.0 GPa,11300 ksi,Estimated from elastic modulus
Specific Heat Capacity,0.475 J/g-°C,0.114 BTU/lb-°F,Typical 4000 series steel
"Chromium, Cr",0.65 - 0.95 %,0.65 - 0.95 %,
"Manganese, Mn",0.60 - 0.95 %,0.60 - 0.95 %,
"Nickel, Ni",1.55 - 2.0 %,1.55 - 2.0 %,
"Silicon, Si",0.15 - 0.30 %,0.15 - 0.30 %,

File: scrape_data/data_raw/AISI_E4340_Steel_heat_treated_fatigue_tested.csv
,Metric,English,Comments
Density,7.85 g/cc,0.284 lb/in³,
"Hardness, Knoop",371,371,Converted from Rockwell C hardness.
"Hardness, Vickers",358,358,Converted from Rockwell C hardness.
Bulk Modulus,159 GPa,23100 ksi,Estimated from elastic modulus
Machinability,50 %,50 %,annealed and cold drawn. Based on 100% machinability for AISI 1212 steel.
Electrical Resistivity,"0.0000248 ohm-cm @Temperature 20.0 °C","0.0000248 ohm-cm @Temperature 68.0 °F",
 ,"0.0000298 ohm-cm @Temperature 100 °C","0.0000298 ohm-cm @Temperature 212 °F",
 ,"0.0000552 ohm-cm @Temperature 400 °C","0.0000552 ohm-cm @Temperature 752 °F",
 ,"0.0000797 ohm-cm @Temperature 600 °C","0.0000797 ohm-cm @Temperature 1110 °F",
"CTE, linear","11.3 µm/m-°C @Temperature 20.0 °C","6.28 µin/in-°F @Temperature 68.0 °F",
 ,"12.4 µm/m-°C @Temperature 250 °C","6.89 µin/in-°F @Temperature 482 °F",
 ,"13.7 µm/m-°C @Temperature 500 °C","7.61 µin/in-°F @Temperature 932 °F",
Thermal Conductivity,44.5 W/m-K,309 BTU-in/hr-ft²-°F,Typical steel
"Carbon, C",0.38 - 0.43 %,0.38 - 0.43 %,
"Iron, Fe",95.175 - 96.27 %,95.175 - 96.27 %,As remainder
"Molybdenum, Mo",0.20 - 0.30 %,0.20 - 0.30 %,
"Phosphorous, P",<= 0.025 %,<= 0.025 %,
"Sulfur, S",<= 0.020 %,<= 0.020 %,
"Hardness, Rockwell C",37,37,Core Hardness
Modulus of Elasticity,200 GPa,29000 ksi,AISI 4340
Poissons Ratio,0.29,0.29,Typical for steel
Shear Modulus,78.0 GPa,11300 ksi,Estimated from elastic modulus
Specific Heat Capacity,0.475 J/g-°C,0.114 BTU/lb-°F,Typical 4000 series steel
"Chromium, Cr",0.70 - 0.90 %,0.70 - 0.90 %,
"Manganese, Mn",0.65 - 0.85 %,0.65 - 0.85 %,
"Nickel, Ni",1.65 - 2.0 %,1.65 - 2.0 %,
"Silicon, Si",0.15 - 0.30 %,0.15 - 0.30 %,

File: scrape_data/data_raw/AISI_E4340_Steel_normalized_25_mm_round.csv
,Metric,English,Comments
Density,7.85 g/cc,0.284 lb/in³,
"Hardness, Brinell",363,363,
"Hardness, Rockwell B",100,100,Converted from Brinell
"Hardness, Vickers",384,384,Converted from Brinell
"Tensile Strength, Yield",862 MPa,125000 psi,
Reduction of Area,36.3 %,36.3 %,
Bulk Modulus,159 GPa,23100 ksi,Estimated from elastic modulus
Machinability,50 %,50 %,annealed and cold drawn. Based on 100% machinability for AISI 1212 steel.
Electrical Resistivity,"0.0000248 ohm-cm @Temperature 20.0 °C","0.0000248 ohm-cm @Temperature 68.0 °F",
 ,"0.0000298 ohm-cm @Temperature 100 °C","0.0000298 ohm-cm @Temperature 212 °F",
 ,"0.0000552 ohm-cm @Temperature 400 °C","0.0000552 ohm-cm @Temperature 752 °F",
 ,"0.0000797 ohm-cm @Temperature 600 °C","0.0000797 ohm-cm @Temperature 1110 °F",
"CTE, linear","11.3 µm/m-°C @Temperature -70.0 - 20.0 °C","6.28 µin/in-°F @Temperature -94.0 - 68.0 °F","Austenitized 870°C (1600°F), 545°C (1010°F) temper for 2 hrs."
 ,"12.4 µm/m-°C @Temperature 250 °C","6.89 µin/in-°F @Temperature 482 °F",
 ,"13.7 µm/m-°C @Temperature 500 °C","7.61 µin/in-°F @Temperature 932 °F",
Thermal Conductivity,44.5 W/m-K,309 BTU-in/hr-ft²-°F,Typical steel
"Carbon, C",0.38 - 0.43 %,0.38 - 0.43 %,
"Iron, Fe",95.175 - 96.27 %,95.175 - 96.27 %,As remainder
"Molybdenum, Mo",0.20 - 0.30 %,0.20 - 0.30 %,
"Phosphorous, P",<= 0.025 %,<= 0.025 %,
"Sulfur, S",<= 0.020 %,<= 0.020 %,
"Hardness, Knoop",392,392,Converted from Brinell
"Hardness, Rockwell C",40,40,Converted from Brinell
"Tensile Strength, Ultimate",1282 MPa,185900 psi,
Elongation at Break,12.2 %,12.2 %,in 50 mm
Modulus of Elasticity,200 GPa,29000 ksi,AISI 4340
Poissons Ratio,0.29,0.29,Typical for steel
Shear Modulus,78.0 GPa,11300 ksi,Estimated from elastic modulus
Specific Heat Capacity,0.475 J/g-°C,0.114 BTU/lb-°F,Typical 4000 series steel
"Chromium, Cr",0.70 - 0.90 %,0.70 - 0.90 %,
"Manganese, Mn",0.65 - 0.85 %,0.65 - 0.85 %,
"Nickel, Ni",1.65 - 2.0 %,1.65 - 2.0 %,
"Silicon, Si",0.15 - 0.30 %,0.15 - 0.30 %,

File: scrape_data/data_raw/AISI_E4340_Steel_oil_quenched_845C_425C_800F_temper.csv
,Metric,English,Comments
Density,7.85 g/cc,0.284 lb/in³,
"Tensile Strength, Ultimate",1595 MPa,231300 psi,
 ,"1985 MPa @Temperature -195 °C","287900 psi @Temperature -319 °F",
Elongation at Break,12 %,12 %,in 50 mm
 ,"4.0 % @Temperature -195 °C","4.0 % @Temperature -319 °F",in 50 mm
Modulus of Elasticity,212 GPa,30700 ksi,
Poissons Ratio,0.30,0.30,Calculated
Machinability,50 %,50 %,annealed and cold drawn. Based on 100% machinability for AISI 1212 steel.
Electrical Resistivity,"0.0000248 ohm-cm @Temperature 20.0 °C","0.0000248 ohm-cm @Temperature 68.0 °F",
 ,"0.0000298 ohm-cm @Temperature 100 °C","0.0000298 ohm-cm @Temperature 212 °F",
 ,"0.0000552 ohm-cm @Temperature 400 °C","0.0000552 ohm-cm @Temperature 752 °F",
 ,"0.0000797 ohm-cm @Temperature 600 °C","0.0000797 ohm-cm @Temperature 1110 °F",
"CTE, linear","11.3 µm/m-°C @Temperature 20.0 °C","6.28 µin/in-°F @Temperature 68.0 °F",
 ,"12.4 µm/m-°C @Temperature 250 °C","6.89 µin/in-°F @Temperature 482 °F",
 ,"13.7 µm/m-°C @Temperature 500 °C","7.61 µin/in-°F @Temperature 932 °F",
Thermal Conductivity,44.5 W/m-K,309 BTU-in/hr-ft²-°F,Typical steel
"Carbon, C",0.38 - 0.43 %,0.38 - 0.43 %,
"Iron, Fe",95.175 - 96.27 %,95.175 - 96.27 %,As remainder
"Molybdenum, Mo",0.20 - 0.30 %,0.20 - 0.30 %,
"Phosphorous, P",<= 0.025 %,<= 0.025 %,
"Sulfur, S",<= 0.020 %,<= 0.020 %,
"Tensile Strength, Yield",1475 MPa,213900 psi,
 ,"1840 MPa @Temperature -195 °C","267000 psi @Temperature -319 °F",
Reduction of Area,46 %,46 %,
 ,"11 % @Temperature -195 °C","11 % @Temperature -319 °F",
Bulk Modulus,160 GPa,23200 ksi,Typical for steel.
Fatigue Strength ,338 MPa,49000 psi,Notched Limit
 ,614 MPa,89100 psi,Unnotched Limit
 ,"248 MPa @Temperature -195 °C","36000 psi @Temperature -319 °F",Notched Limit
 ,"841 MPa @Temperature -195 °C","122000 psi @Temperature -319 °F",Unnotched Limit
Shear Modulus,81.5 GPa,11800 ksi,Estimated from elastic modulus
 ,"82.0 GPa @Temperature -195 °C","11900 ksi @Temperature -319 °F",Estimated from elastic modulus
Specific Heat Capacity,0.475 J/g-°C,0.114 BTU/lb-°F,Typical 4000 series steel
"Chromium, Cr",0.70 - 0.90 %,0.70 - 0.90 %,
"Manganese, Mn",0.65 - 0.85 %,0.65 - 0.85 %,
"Nickel, Ni",1.65 - 2.0 %,1.65 - 2.0 %,
"Silicon, Si",0.15 - 0.30 %,0.15 - 0.30 %,

File: scrape_data/data_raw/AISI_E4340_Steel_oil_quenched_855C_1570F_230C_450F_temper_for_4hrs..csv
,Metric,English,Comments
Density ,7.85 g/cc,0.284 lb/in³,
"Hardness, Knoop ",555,555,Converted from Vickers hardness.
 ,"572 @Temperature -78.0 °C","572 @Temperature -108 °F",Converted from Vickers hardness
 ,"666 @Temperature -195 °C","666 @Temperature -319 °F",Converted from Vickers hardness
 ,"851 @Temperature -255 °C","851 @Temperature -427 °F",Converted from Vickers hardness
"Tensile Strength, Ultimate ",1855 MPa,269000 psi,
 ,"2020 MPa @Temperature -78.0 °C","293000 psi @Temperature -108 °F",
 ,"2200 MPa @Temperature -195 °C","319000 psi @Temperature -319 °F",
 ,"2290 MPa @Temperature -255 °C","332000 psi @Temperature -427 °F",
Elongation at Break ,12 %,12 %,in 50 mm
 ,"0.60 % @Temperature -255 °C","0.60 % @Temperature -427 °F",in 50 mm
 ,"10 % @Temperature -195 °C","10 % @Temperature -319 °F",in 50 mm
 ,"12 % @Temperature -78.0 °C","12 % @Temperature -108 °F",in 50 mm
Modulus of Elasticity ,196 GPa,28400 ksi,
 ,"210 GPa @Temperature -255 °C","30500 ksi @Temperature -427 °F",
 ,"211 GPa @Temperature -195 °C","30600 ksi @Temperature -319 °F",
 ,"211 GPa @Temperature -78.0 °C","30600 ksi @Temperature -108 °F",
Poissons Ratio ,0.30,0.30,Calculated
Shear Modulus ,75.0 GPa,10900 ksi,Estimated from elastic modulus
 ,"81.0 GPa @Temperature -255 °C","11700 ksi @Temperature -427 °F",Estimated from elastic modulus
 ,"81.0 GPa @Temperature -195 °C","11700 ksi @Temperature -319 °F",Estimated from elastic modulus
 ,"81.0 GPa @Temperature -78.0 °C","11700 ksi @Temperature -108 °F",Estimated from elastic modulus
Electrical Resistivity  ,"0.0000248 ohm-cm @Temperature 20.0 °C","0.0000248 ohm-cm @Temperature 68.0 °F",
 ,"0.0000298 ohm-cm @Temperature 100 °C","0.0000298 ohm-cm @Temperature 212 °F",
 ,"0.0000552 ohm-cm @Temperature 400 °C","0.0000552 ohm-cm @Temperature 752 °F",
 ,"0.0000797 ohm-cm @Temperature 600 °C","0.0000797 ohm-cm @Temperature 1110 °F",
"CTE, linear  ","11.3 µm/m-°C @Temperature 20.0 °C","6.28 µin/in-°F @Temperature 68.0 °F",
 ,"12.4 µm/m-°C @Temperature 250 °C","6.89 µin/in-°F @Temperature 482 °F",
 ,"13.7 µm/m-°C @Temperature 500 °C","7.61 µin/in-°F @Temperature 932 °F",
Thermal Conductivity ,44.5 W/m-K,309 BTU-in/hr-ft²-°F,Typical steel
"Carbon, C ",0.38 - 0.43 %,0.38 - 0.43 %,
"Iron, Fe ",95.175 - 96.27 %,95.175 - 96.27 %,As remainder
"Molybdenum, Mo ",0.20 - 0.30 %,0.20 - 0.30 %,
"Phosphorous, P ",<= 0.025 %,<= 0.025 %,
"Sulfur, S ",<= 0.020 %,<= 0.020 %,
"Hardness, Vickers ",531,531,
 ,"548 @Temperature -78.0 °C","548 @Temperature -108 °F",
 ,"639 @Temperature -195 °C","639 @Temperature -319 °F",
 ,"818 @Temperature -255 °C","818 @Temperature -427 °F",
"Tensile Strength, Yield ",1550 MPa,225000 psi,
 ,"1915 MPa @Temperature -195 °C","277700 psi @Temperature -319 °F",
 ,"1935 MPa @Temperature -78.0 °C","280600 psi @Temperature -108 °F",
Reduction of Area ,40 %,40 %,
 ,"0.20 % @Temperature -255 °C","0.20 % @Temperature -427 °F",
 ,"24 % @Temperature -195 °C","24 % @Temperature -319 °F",
 ,"40 % @Temperature -78.0 °C","40 % @Temperature -108 °F",
Bulk Modulus ,160 GPa,23200 ksi,Typical for steel.
Machinability ,50 %,50 %,annealed and cold drawn. Based on 100% machinability for AISI 1212 steel.
Specific Heat Capacity ,0.475 J/g-°C,0.114 BTU/lb-°F,Typical 4000 series steel
"Chromium, Cr ",0.70 - 0.90 %,0.70 - 0.90 %,
"Manganese, Mn ",0.65 - 0.85 %,0.65 - 0.85 %,
"Nickel, Ni ",1.65 - 2.0 %,1.65 - 2.0 %,
"Silicon, Si ",0.15 - 0.30 %,0.15 - 0.30 %,

File: scrape_data/data_raw/AISI_E9310H_Steel_mock_carburized_790C_1450F_reheat_230C_450F_temper_25_mm_1_in._round.csv
,Metric,English,Comments
Density ,7.85 g/cc,0.284 lb/in³,
"Hardness, Brinell ",321,321,
"Hardness, Rockwell B ",99,99,Converted from Brinell
"Hardness, Vickers ",339,339,Converted from Brinell hardness value.
"Tensile Strength, Yield ",848 MPa,123000 psi,
Modulus of Elasticity ,200 GPa,29000 ksi,Typical for steel
Poissons Ratio ,0.29,0.29,Calculated
Shear Modulus ,80.0 GPa,11600 ksi,Typical for steels.
Electrical Resistivity ,0.0000174 ohm-cm,0.0000174 ohm-cm,Estimated
"CTE, linear  ","11.5 µm/m-°C @Temperature 20.0 °C","6.39 µin/in-°F @Temperature 68.0 °F",Estimated
 ,"12.2 µm/m-°C @Temperature 250 °C","6.78 µin/in-°F @Temperature 482 °F",Estimated
 ,"13.9 µm/m-°C @Temperature 500 °C","7.72 µin/in-°F @Temperature 932 °F",Estimated
 ,"14.7 µm/m-°C @Temperature 1000 °C","8.17 µin/in-°F @Temperature 1830 °F",Estimated
Thermal Conductivity ,51.9 W/m-K,360 BTU-in/hr-ft²-°F,Typical steel
"Carbon, C ",0.070 - 0.13 %,0.070 - 0.13 %,
"Iron, Fe ",93.67 - 95.35 %,93.67 - 95.35 %,As remainder
"Molybdenum, Mo ",0.080 - 0.15 %,0.080 - 0.15 %,
"Silicon, Si ",0.15 - 0.30 %,0.15 - 0.30 %,
"Hardness, Knoop ",348,348,Converted from Brinell
"Hardness, Rockwell C ",35,35,Converted from Brinell hardness value.
"Tensile Strength, Ultimate ",1089 MPa,157900 psi,
Elongation at Break ,16 %,16 %,in 50 mm
Bulk Modulus ,160 GPa,23200 ksi,Typical for steel.
Machinability ,50 %,50 %,hot rolled and cold drawn. Based on 100% machinability for AISI 1212 steel.
Specific Heat Capacity ,0.472 J/g-°C,0.113 BTU/lb-°F,Estimated
"Chromium, Cr ",1.0 - 1.45 %,1.0 - 1.45 %,
"Manganese, Mn ",0.40 - 0.70 %,0.40 - 0.70 %,
"Nickel, Ni ",2.95 - 3.55 %,2.95 - 3.55 %,
"Sulfur, S ",<= 0.050 %,<= 0.050 %,

File: scrape_data/data_raw/AISI_E9310_Steel_mock_carburized_790C_1450F_reheat_230C_450F_temper_100_mm_4_in._round.csv
,Metric,English,Comments
Density ,7.85 g/cc,0.284 lb/in³,
"Hardness, Brinell ",269,269,
"Hardness, Rockwell B ",99,99,Converted from Brinell
"Hardness, Vickers ",284,284,Converted from Brinell hardness value.
"Tensile Strength, Yield ",660 MPa,95700 psi,
Modulus of Elasticity ,200 GPa,29000 ksi,Typical for steel
Poissons Ratio ,0.29,0.29,Calculated
Shear Modulus ,80.0 GPa,11600 ksi,Typical for steels.
Electrical Resistivity ,0.0000174 ohm-cm,0.0000174 ohm-cm,Estimated
"CTE, linear  ","11.5 µm/m-°C @Temperature 20.0 °C","6.39 µin/in-°F @Temperature 68.0 °F",Estimated
 ,"12.2 µm/m-°C @Temperature 250 °C","6.78 µin/in-°F @Temperature 482 °F",Estimated
 ,"13.9 µm/m-°C @Temperature 500 °C","7.72 µin/in-°F @Temperature 932 °F",Estimated
 ,"14.7 µm/m-°C @Temperature 1000 °C","8.17 µin/in-°F @Temperature 1830 °F",Estimated
Thermal Conductivity ,51.9 W/m-K,360 BTU-in/hr-ft²-°F,Typical steel
"Carbon, C ",0.080 - 0.13 %,0.080 - 0.13 %,
"Iron, Fe ",93.77 - 95.19 %,93.77 - 95.19 %,As remainder
"Molybdenum, Mo ",0.080 - 0.15 %,0.080 - 0.15 %,
"Phosphorous, P ",<= 0.025 %,<= 0.025 %,
"Sulfur, S ",<= 0.025 %,<= 0.025 %,
"Hardness, Knoop ",294,294,Converted from Brinell
"Hardness, Rockwell C ",27,27,Converted from Brinell hardness value.
"Tensile Strength, Ultimate ",910 MPa,132000 psi,
Elongation at Break ,20.5 %,20.5 %,in 50 mm
Bulk Modulus ,160 GPa,23200 ksi,Typical for steel.
Machinability ,50 %,50 %,hot rolled and cold drawn. Based on 100% machinability for AISI 1212 steel.
Specific Heat Capacity ,0.472 J/g-°C,0.113 BTU/lb-°F,Estimated
"Chromium, Cr ",1.0 - 1.4 %,1.0 - 1.4 %,
"Manganese, Mn ",0.45 - 0.65 %,0.45 - 0.65 %,
"Nickel, Ni ",3.0 - 3.5 %,3.0 - 3.5 %,
"Silicon, Si ",0.20 - 0.35 %,0.20 - 0.35 %,

File: scrape_data/data_raw/AISI_E9310_Steel_normalized_machined_to_13.7_mm_rounds_pseudocarburized_830C_1525F_reheat_150C_300F_temper.csv
,Metric,English,Comments
Density ,7.85 g/cc,0.284 lb/in³,
"Hardness, Brinell ",363,363,
"Hardness, Rockwell B ",100,100,Converted from Brinell
"Hardness, Vickers ",384,384,Converted from Brinell hardness value.
"Tensile Strength, Yield ",1055 MPa,153000 psi,
Modulus of Elasticity ,200 GPa,29000 ksi,Typical for steel
Poissons Ratio ,0.29,0.29,Calculated
Shear Modulus ,80.0 GPa,11600 ksi,Typical for steels.
Electrical Resistivity ,0.0000174 ohm-cm,0.0000174 ohm-cm,Estimated
"CTE, linear  ","11.5 µm/m-°C @Temperature 20.0 °C","6.39 µin/in-°F @Temperature 68.0 °F",Estimated
 ,"12.2 µm/m-°C @Temperature 250 °C","6.78 µin/in-°F @Temperature 482 °F",Estimated
 ,"13.9 µm/m-°C @Temperature 500 °C","7.72 µin/in-°F @Temperature 932 °F",Estimated
 ,"14.7 µm/m-°C @Temperature 1000 °C","8.17 µin/in-°F @Temperature 1830 °F",Estimated
Thermal Conductivity ,51.9 W/m-K,360 BTU-in/hr-ft²-°F,Typical steel
"Carbon, C ",0.080 - 0.13 %,0.080 - 0.13 %,
"Iron, Fe ",93.77 - 95.19 %,93.77 - 95.19 %,As remainder
"Molybdenum, Mo ",0.080 - 0.15 %,0.080 - 0.15 %,
"Phosphorous, P ",<= 0.025 %,<= 0.025 %,
"Sulfur, S ",<= 0.025 %,<= 0.025 %,
"Hardness, Knoop ",392,392,Converted from Brinell
"Hardness, Rockwell C ",40,40,Converted from Brinell hardness value.
"Tensile Strength, Ultimate ",1200 MPa,174000 psi,
Elongation at Break ,16 %,16 %,in 50 mm
Bulk Modulus ,160 GPa,23200 ksi,Typical for steel
Machinability ,50 %,50 %,hot rolled and cold drawn. Based on 100% machinability for AISI 1212 steel.
Specific Heat Capacity ,0.472 J/g-°C,0.113 BTU/lb-°F,Estimated
"Chromium, Cr ",1.0 - 1.4 %,1.0 - 1.4 %,
"Manganese, Mn ",0.45 - 0.65 %,0.45 - 0.65 %,
"Nickel, Ni ",3.0 - 3.5 %,3.0 - 3.5 %,
"Silicon, Si ",0.20 - 0.35 %,0.20 - 0.35 %,

File: scrape_data/data_raw/AMS_6434_Ultrahigh_Strength_Steel.csv
,Metric,English,Comments
Density,7.87 g/cc,0.284 lb/in³,Typical of steel
Modulus of Elasticity,205 GPa,29700 ksi,Typical of steel
Shear Modulus,80.0 GPa,11600 ksi,Typical of steel
"Carbon, C",0.31 - 0.38 %,0.31 - 0.38 %,
"Iron, Fe",94.9 - 96 %,94.9 - 96 %,As Balance
"Molybdenum, Mo",0.30 - 0.40 %,0.30 - 0.40 %,
"Phosphorous, P",<= 0.035 %,<= 0.035 %,
"Sulfur, S",<= 0.040 %,<= 0.040 %,
Poissons Ratio,0.28,0.28,Calculated
"Chromium, Cr",0.65 - 0.90 %,0.65 - 0.90 %,
"Manganese, Mn",0.60 - 0.80 %,0.60 - 0.80 %,
"Nickel, Ni",1.65 - 2.0 %,1.65 - 2.0 %,
"Silicon, Si",0.20 - 0.35 %,0.20 - 0.35 %,
"Vanadium, V",0.17 - 0.23 %,0.17 - 0.23 %,

File: scrape_data/data_raw/ASTM_A387_Alloy_Steel_Grade_91.csv
,Metric,English,Comments
Density,7.80 g/cc,0.282 lb/in³,Typical of ASTM Steel
"Tensile Strength, Ultimate",585 - 760 MPa,84800 - 110000 psi,
Elongation at Break,18 %,18 %,in 50mm
Bulk Modulus,160 GPa,23200 ksi,Typical for Steel
Shear Modulus,80.0 GPa,11600 ksi,Typical for Steel
Electrical Resistivity,0.0000170 ohm-cm,0.0000170 ohm-cm,Typical Carbon Steel
"CTE, linear",12.0 µm/m-°C,6.67 µin/in-°F,Typical Carbon Steel
Thermal Conductivity,52.0 W/m-K,361 BTU-in/hr-ft²-°F,Typical Carbon Steel
"Aluminum, Al ",0.040 %,0.040 %,
"Chromium, Cr",8.0 - 9.5 %,8.0 - 9.5 %,
"Manganese, Mn",0.30 - 0.60 %,0.30 - 0.60 %,
"Nickel, Ni",0.40 %,0.40 %,
"Nitrogen, N ",0.030 - 0.070 %,0.030 - 0.070 %,
"Silicon, Si",0.20 - 0.50 %,0.20 - 0.50 %,
"Vanadium, V",0.18 - 0.25 %,0.18 - 0.25 %,
"Tensile Strength, Yield",415 MPa,60200 psi,
Modulus of Elasticity,200 GPa,29000 ksi,Typical Carbon Steel
Poissons Ratio,0.29,0.29,Typical Carbon Steel
Specific Heat Capacity,0.470 J/g-°C,0.112 BTU/lb-°F,Typical Carbon Steel
"Carbon, C",0.080 - 0.12 %,0.080 - 0.12 %,
"Iron, Fe",88.585 %,88.585 %,as balance
"Molybdenum, Mo",0.85 - 1.05 %,0.85 - 1.05 %,
"Niobium, Nb (Columbium, Cb) ",0.060 - 0.10 %,0.060 - 0.10 %,
"Phosphorous, P",0.020 %,0.020 %,
"Sulfur, S",0.010 %,0.010 %,
