Repository: raymond-yiqunwang/DATA_SCI423_proj

File: scrape_data/data_raw/ASTM_A485_Steel_Grade_1.csv
,Metric,English,Comments
Density,7.80 g/cc,0.282 lb/in³,Typical of ASTM Steel
"Hardness, Rockwell C",46,46,ASTM A255-10
Bulk Modulus,160 GPa,23200 ksi,Typical for Steel
Shear Modulus,80.0 GPa,11600 ksi,Typical for Steel
Electrical Resistivity,0.0000170 ohm-cm,0.0000170 ohm-cm,Typical Carbon Steel
"CTE, linear",12.0 µm/m-°C,6.67 µin/in-°F,Typical Carbon Steel
Thermal Conductivity,52.0 W/m-K,361 BTU-in/hr-ft²-°F,Typical Carbon Steel
"Carbon, C",0.90 - 1.05 %,0.90 - 1.05 %,
"Copper, Cu",0.35 %,0.35 %,
"Manganese, Mn",0.95 - 1.25 %,0.95 - 1.25 %,
"Nickel, Ni",0.25 %,0.25 %,
"Silicon, Si",0.45 - 0.75 %,0.45 - 0.75 %,
Modulus of Elasticity,200 GPa,29000 ksi,Typical Carbon Steel
Poissons Ratio,0.29,0.29,Typical Carbon Steel
Specific Heat Capacity,0.470 J/g-°C,0.112 BTU/lb-°F,Typical Carbon Steel
"Chromium, Cr",0.90 - 1.2 %,0.90 - 1.2 %,
"Iron, Fe",95.6 %,95.6 %,as balance
"Molybdenum, Mo",<= 0.10 %,<= 0.10 %,
"Phosphorous, P",<= 0.025 %,<= 0.025 %,
"Sulfur, S",<= 0.025 %,<= 0.025 %,

File: scrape_data/data_raw/ASTM_A514_Steel_grade_F_plate_thickness_19_mm.csv
,Metric,English,Comments
Density ,7.80 g/cc,0.282 lb/in³,Typical of ASTM Steel
"Hardness, Brinell ","235 - 293 @Thickness 9.50 mm","235 - 293 @Thickness 0.374 in",for plates
"Hardness, Rockwell B ",98,98,Converted from Brinell
"Hardness, Vickers ",278,278,Converted from Brinell
"Tensile Strength, Yield ","690 MPa @Strain 0.200 %","100000 psi @Strain 0.200 %",
Bulk Modulus ,160 GPa,23200 ksi,Typical for steel
"Boron, B ",0.00050 - 0.0060 %,0.00050 - 0.0060 %,
"Chromium, Cr ",0.40 - 0.65 %,0.40 - 0.65 %,
"Iron, Fe ",97 %,97 %,as balance
"Molybdenum, Mo ",0.40 - 0.60 %,0.40 - 0.60 %,
"Phosphorous, P ",0.035 %,0.035 %,
"Sulfur, S ",0.040 %,0.040 %,
"Hardness, Knoop ",289,289,Converted from Brinell
"Hardness, Rockwell C ",26,26,Converted from Brinell
"Tensile Strength, Ultimate ",760 - 895 MPa,110000 - 130000 psi,
Elongation at Break ,18 %,18 %,in 50 mm
Shear Modulus ,80.0 GPa,11600 ksi,Typical for steel
"Carbon, C ",0.10 - 0.20 %,0.10 - 0.20 %,
"Copper, Cu ",0.15 - 0.50 %,0.15 - 0.50 %,
"Manganese, Mn ",0.60 - 1.0 %,0.60 - 1.0 %,
"Nickel, Ni ",0.70 - 1.0 %,0.70 - 1.0 %,
"Silicon, Si ",0.15 - 0.35 %,0.15 - 0.35 %,
"Vanadium, V ",0.030 - 0.080 %,0.030 - 0.080 %,

File: scrape_data/data_raw/ASTM_A514_Steel_grade_F_plate_thickness_64_-_150_mm.csv
,Metric,English,Comments
Density,7.80 g/cc,0.282 lb/in³,Typical of ASTM Steel
"Tensile Strength, Ultimate",690 - 895 MPa,100000 - 130000 psi,
Elongation at Break,16 %,16 %,in 50 mm
Shear Modulus,80.0 GPa,11600 ksi,Typical for steel
"Boron, B ",0.00050 - 0.0060 %,0.00050 - 0.0060 %,
"Chromium, Cr",0.40 - 0.65 %,0.40 - 0.65 %,
"Iron, Fe",97 %,97 %,as balance
"Molybdenum, Mo",0.40 - 0.60 %,0.40 - 0.60 %,
"Phosphorous, P",0.035 %,0.035 %,
"Sulfur, S",0.040 %,0.040 %,
"Tensile Strength, Yield","620 MPa @Strain 0.200 %","89900 psi @Strain 0.200 %",
Bulk Modulus,160 GPa,23200 ksi,Typical for steel
"Carbon, C",0.10 - 0.20 %,0.10 - 0.20 %,
"Copper, Cu",0.15 - 0.50 %,0.15 - 0.50 %,
"Manganese, Mn",0.60 - 1.0 %,0.60 - 1.0 %,
"Nickel, Ni",0.70 - 1.0 %,0.70 - 1.0 %,
"Silicon, Si",0.15 - 0.35 %,0.15 - 0.35 %,
"Vanadium, V",0.030 - 0.080 %,0.030 - 0.080 %,

File: scrape_data/data_raw/ASTM_A514_Steel_grade_H_plate_thickness_19_mm.csv
,Metric,English,Comments
Density ,7.80 g/cc,0.282 lb/in³,Typical of ASTM Steel
"Hardness, Brinell ","235 - 293 @Thickness 9.50 mm","235 - 293 @Thickness 0.374 in",for plates
"Hardness, Rockwell B ",98,98,Converted from Brinell
"Hardness, Vickers ",278,278,Converted from Brinell
"Tensile Strength, Yield ","690 MPa @Strain 0.200 %","100000 psi @Strain 0.200 %",
Bulk Modulus ,160 GPa,23200 ksi,Typical for steel
"Boron, B ",0.00050 - 0.0050 %,0.00050 - 0.0050 %,
"Chromium, Cr ",0.40 - 0.65 %,0.40 - 0.65 %,
"Manganese, Mn ",0.95 - 1.3 %,0.95 - 1.3 %,
"Nickel, Ni ",0.30 - 0.70 %,0.30 - 0.70 %,
"Silicon, Si ",0.20 - 0.35 %,0.20 - 0.35 %,
"Vanadium, V ",0.030 - 0.080 %,0.030 - 0.080 %,
"Hardness, Knoop ",289,289,Converted from Brinell
"Hardness, Rockwell C ",26,26,Converted from Brinell
"Tensile Strength, Ultimate ",760 - 895 MPa,110000 - 130000 psi,
Elongation at Break ,18 %,18 %,in 50 mm
Shear Modulus ,80.0 GPa,11600 ksi,Typical for steel
"Carbon, C ",0.12 - 0.21 %,0.12 - 0.21 %,
"Iron, Fe ",97 %,97 %,as balance
"Molybdenum, Mo ",0.20 - 0.30 %,0.20 - 0.30 %,
"Phosphorous, P ",0.035 %,0.035 %,
"Sulfur, S ",0.040 %,0.040 %,

File: scrape_data/data_raw/ASTM_A517_Low_Alloy_Steel_Grade_P.csv
,Metric,English,Comments
Density,7.75 g/cc,0.280 lb/in³,
"Tensile Strength, Ultimate",725 - 930 MPa,105000 - 135000 psi,values depend on plate thickness
Elongation at Break,14 %,14 %,in 50mm
Bulk Modulus,160 GPa,23200 ksi,Typical for Steel
Shear Modulus,80.0 GPa,11600 ksi,Typical for Steel
Electrical Resistivity,0.0000170 ohm-cm,0.0000170 ohm-cm,Typical Carbon Steel
"CTE, linear",12.0 µm/m-°C,6.67 µin/in-°F,Typical Carbon Steel
Thermal Conductivity,52.0 W/m-K,361 BTU-in/hr-ft²-°F,Typical Carbon Steel
"Boron, B ",0.0010 - 0.0050 %,0.0010 - 0.0050 %,
"Chromium, Cr",0.85 - 1.2 %,0.85 - 1.2 %,
"Manganese, Mn",0.45 - 0.70 %,0.45 - 0.70 %,
"Nickel, Ni",1.2 - 1.5 %,1.2 - 1.5 %,
"Silicon, Si",0.20 - 0.35 %,0.20 - 0.35 %,
"Tensile Strength, Yield",620 MPa,89900 psi,values depend on plate thickness
Modulus of Elasticity,200 GPa,29000 ksi,Typical Carbon Steel
Poissons Ratio,0.29,0.29,Typical Carbon Steel
Specific Heat Capacity,0.470 J/g-°C,0.112 BTU/lb-°F,Typical Carbon Steel
"Carbon, C",0.12 - 0.21 %,0.12 - 0.21 %,
"Iron, Fe",96.007 %,96.007 %,as balance
"Molybdenum, Mo",0.45 - 0.60 %,0.45 - 0.60 %,
"Phosphorous, P",0.035 %,0.035 %,
"Sulfur, S",0.040 %,0.040 %,

File: scrape_data/data_raw/ASTM_A517_Low_Alloy_Steel_Grade_Q.csv
,Metric,English,Comments
Density,7.75 g/cc,0.280 lb/in³,
"Tensile Strength, Ultimate",725 - 930 MPa,105000 - 135000 psi,values depend on plate thickness
Elongation at Break,14 %,14 %,in 50mm
Bulk Modulus,160 GPa,23200 ksi,Typical for Steel
Shear Modulus,80.0 GPa,11600 ksi,Typical for Steel
Electrical Resistivity,0.0000170 ohm-cm,0.0000170 ohm-cm,Typical Carbon Steel
"CTE, linear",12.0 µm/m-°C,6.67 µin/in-°F,Typical Carbon Steel
Thermal Conductivity,52.0 W/m-K,361 BTU-in/hr-ft²-°F,Typical Carbon Steel
"Carbon, C",0.14 - 0.21 %,0.14 - 0.21 %,
"Iron, Fe",95.22 %,95.22 %,as balance
"Molybdenum, Mo",0.40 - 0.60 %,0.40 - 0.60 %,
"Phosphorous, P",0.035 %,0.035 %,
"Sulfur, S",0.040 %,0.040 %,
"Tensile Strength, Yield",620 MPa,89900 psi,values depend on plate thickness
Modulus of Elasticity,200 GPa,29000 ksi,Typical Carbon Steel
Poissons Ratio,0.29,0.29,Typical Carbon Steel
Specific Heat Capacity,0.470 J/g-°C,0.112 BTU/lb-°F,Typical Carbon Steel
"Chromium, Cr",1.0 - 1.5 %,1.0 - 1.5 %,
"Manganese, Mn",0.95 - 1.3 %,0.95 - 1.3 %,
"Nickel, Ni",1.2 - 1.5 %,1.2 - 1.5 %,
"Silicon, Si",0.15 - 0.35 %,0.15 - 0.35 %,
"Vanadium, V",0.030 - 0.080 %,0.030 - 0.080 %,

File: scrape_data/data_raw/ASTM_A542_Low_Alloy_Steel_Grade_A_Class_4a.csv
,Metric,English,Comments
Density ,7.80 g/cc,0.282 lb/in³,Typical of ASTM Steel
"Tensile Strength, Ultimate ",585 - 760 MPa,84800 - 110000 psi,
Elongation at Break ,18 %,18 %,in 50mm
Bulk Modulus ,160 GPa,23200 ksi,Typical for Steel
Shear Modulus ,80.0 GPa,11600 ksi,Typical for Steel
Electrical Resistivity ,0.0000170 ohm-cm,0.0000170 ohm-cm,Typical Carbon Steel
"CTE, linear ",12.0 µm/m-°C,6.67 µin/in-°F,Typical Carbon Steel
Thermal Conductivity ,52.0 W/m-K,361 BTU-in/hr-ft²-°F,Typical Carbon Steel
"Carbon, C ",0.15 %,0.15 %,
"Copper, Cu ",0.40 %,0.40 %,
"Manganese, Mn ",0.30 - 0.60 %,0.30 - 0.60 %,
"Phosphorous, P ",0.025 %,0.025 %,
"Sulfur, S ",0.025 %,0.025 %,
"Tensile Strength, Yield ",415 MPa,60200 psi,
Modulus of Elasticity ,200 GPa,29000 ksi,Typical Carbon Steel
Poissons Ratio ,0.29,0.29,Typical Carbon Steel
Specific Heat Capacity ,0.470 J/g-°C,0.112 BTU/lb-°F,Typical Carbon Steel
"Chromium, Cr ",2.0 - 2.5 %,2.0 - 2.5 %,
"Iron, Fe ",95.77 %,95.77 %,as balance
"Nickel, Ni ",0.40 %,0.40 %,
"Silicon, Si ",0.50 %,0.50 %,
"Vanadium, V ",0.030 %,0.030 %,

File: scrape_data/data_raw/ASTM_A542_Low_Alloy_Steel_Grade_C_Class_1.csv
,Metric,English,Comments
Density,7.80 g/cc,0.282 lb/in³,Typical of ASTM Steel
"Tensile Strength, Ultimate",725 - 860 MPa,105000 - 125000 psi,
Elongation at Break,14 %,14 %,in 50mm
Bulk Modulus,160 GPa,23200 ksi,Typical for Steel
Shear Modulus,80.0 GPa,11600 ksi,Typical for Steel
Electrical Resistivity,0.0000170 ohm-cm,0.0000170 ohm-cm,Typical Carbon Steel
"CTE, linear",12.0 µm/m-°C,6.67 µin/in-°F,Typical Carbon Steel
Thermal Conductivity,52.0 W/m-K,361 BTU-in/hr-ft²-°F,Typical Carbon Steel
"Boron, B ",0.0010 - 0.0030 %,0.0010 - 0.0030 %,
"Chromium, Cr",2.75 - 3.25 %,2.75 - 3.25 %,
"Iron, Fe",95.468 %,95.468 %,as balance
"Nickel, Ni",0.25 %,0.25 %,
"Silicon, Si",0.13 %,0.13 %,
"Titanium, Ti ",0.015 - 0.035 %,0.015 - 0.035 %,
"Tensile Strength, Yield",585 MPa,84800 psi,
Modulus of Elasticity,200 GPa,29000 ksi,Typical Carbon Steel
Poissons Ratio,0.29,0.29,Typical Carbon Steel
Specific Heat Capacity,0.470 J/g-°C,0.112 BTU/lb-°F,Typical Carbon Steel
"Carbon, C",0.10 - 0.15 %,0.10 - 0.15 %,
"Copper, Cu",0.25 %,0.25 %,
"Manganese, Mn",0.30 - 0.60 %,0.30 - 0.60 %,
"Phosphorous, P",0.025 %,0.025 %,
"Sulfur, S",0.025 %,0.025 %,
"Vanadium, V",0.20 - 0.30 %,0.20 - 0.30 %,

File: scrape_data/data_raw/ASTM_A543_Low_Alloy_Steel_Grade_B_Class_1.csv
,Metric,English,Comments
Density ,7.80 g/cc,0.282 lb/in³,Typical of ASTM Steel
"Tensile Strength, Ultimate ",725 - 860 MPa,105000 - 125000 psi,
Elongation at Break ,14 %,14 %,in 50mm
Bulk Modulus ,160 GPa,23200 ksi,Typical for Steel
Shear Modulus ,80.0 GPa,11600 ksi,Typical for Steel
Electrical Resistivity ,0.0000170 ohm-cm,0.0000170 ohm-cm,Typical Carbon Steel
"CTE, linear ",12.0 µm/m-°C,6.67 µin/in-°F,Typical Carbon Steel
Thermal Conductivity ,52.0 W/m-K,361 BTU-in/hr-ft²-°F,Typical Carbon Steel
"Carbon, C ",0.23 %,0.23 %,
"Iron, Fe ",94.29 %,94.29 %,as balance
"Nickel, Ni ",2.6 - 3.25 %,2.6 - 3.25 %,
"Silicon, Si ",0.20 - 0.40 %,0.20 - 0.40 %,
"Vanadium, V ",0.030 %,0.030 %,
"Tensile Strength, Yield ",585 MPa,84800 psi,
Modulus of Elasticity ,200 GPa,29000 ksi,Typical Carbon Steel
Poissons Ratio ,0.29,0.29,Typical Carbon Steel
Specific Heat Capacity ,0.470 J/g-°C,0.112 BTU/lb-°F,Typical Carbon Steel
"Chromium, Cr ",1.5 - 2.0 %,1.5 - 2.0 %,
"Manganese, Mn ",0.40 %,0.40 %,
"Phosphorous, P ",0.035 %,0.035 %,
"Sulfur, S ",0.040 %,0.040 %,

File: scrape_data/data_raw/ASTM_A543_Steel_Grade_B.csv
,Metric,English,Comments
Density,7.80 g/cc,0.282 lb/in³,Typical of steel
Tensile Strength at Break ,621 - 931 MPa,90000 - 135000 psi,Minimum; varies with thickness
Modulus of Elasticity,205 GPa,29700 ksi,Typical of steel
Shear Modulus,80.0 GPa,11600 ksi,Typical of steel
"Carbon, C",<= 0.23 %,<= 0.23 %,
"Iron, Fe",92.3 - 95.1 %,92.3 - 95.1 %,As Balance
"Molybdenum, Mo",0.45 - 0.60 %,0.45 - 0.60 %,
"Phosphorous, P",<= 0.020 %,<= 0.020 %,
"Sulfur, S",<= 0.020 %,<= 0.020 %,
"Tensile Strength, Yield",483 - 689 MPa,70000 - 100000 psi,Minimum; varies with thickness
Poissons Ratio,0.28,0.28,Calculated
"Chromium, Cr",1.5 - 2.0 %,1.5 - 2.0 %,
"Manganese, Mn",<= 0.40 %,<= 0.40 %,
"Nickel, Ni",2.6 - 4.0 %,2.6 - 4.0 %,
"Silicon, Si",0.20 - 0.40 %,0.20 - 0.40 %,
"Vanadium, V",<= 0.030 %,<= 0.030 %,

File: scrape_data/data_raw/ASTM_A588_HSLA_Steel_Grade_B_Thickness_100_to_125_mm_4-5_in..csv
,Metric,English,Comments
Density,7.75 g/cc,0.280 lb/in³,
Tensile Strength at Break ,>= 462 MPa,>= 67000 psi,Varies with size and form
Elongation at Break,>= 21 %,>= 21 %,in 50 mm (2 in.); Varies with size and form
Poissons Ratio,0.28,0.28,Calculated
"Carbon, C",<= 0.20 %,<= 0.20 %,
"Copper, Cu",0.20 - 0.40 %,0.20 - 0.40 %,
"Manganese, Mn",0.75 - 1.25 %,0.75 - 1.25 %,
"Phosphorous, P",<= 0.040 %,<= 0.040 %,
"Sulfur, S",<= 0.050 %,<= 0.050 %,
"Tensile Strength, Yield",>= 317 MPa,>= 46000 psi,Varies with size and form
Modulus of Elasticity,205 GPa,29700 ksi,Typical of steel
Shear Modulus,80.0 GPa,11600 ksi,Typical of steel
"Chromium, Cr",0.40 - 0.70 %,0.40 - 0.70 %,
"Iron, Fe",96.5 - 98.2 %,96.5 - 98.2 %,As Balance
"Nickel, Ni",0.25 - 0.50 %,0.25 - 0.50 %,
"Silicon, Si",0.15 - 0.30 %,0.15 - 0.30 %,
"Vanadium, V",0.010 - 0.10 %,0.010 - 0.10 %,

File: scrape_data/data_raw/ASTM_A588_HSLA_Steel_Grade_C_Thickness_100_mm_4_in..csv
,Metric,English,Comments
Density,7.75 g/cc,0.280 lb/in³,
Tensile Strength at Break ,>= 483 MPa,>= 70000 psi,Varies with size and form
Elongation at Break,>= 18 %,>= 18 %,in 200 mm (8 in.); Varies with size and form
 ,>= 21 %,>= 21 %,in 50 mm (2 in.); Varies with size and form
Poissons Ratio,0.28,0.28,Calculated
"Carbon, C",<= 0.15 %,<= 0.15 %,
"Copper, Cu",0.20 - 0.50 %,0.20 - 0.50 %,
"Manganese, Mn",0.80 - 1.35 %,0.80 - 1.35 %,
"Phosphorous, P",<= 0.040 %,<= 0.040 %,
"Sulfur, S",<= 0.050 %,<= 0.050 %,
"Tensile Strength, Yield",>= 345 MPa,>= 50000 psi,Varies with size and form
Modulus of Elasticity,205 GPa,29700 ksi,Typical of steel
Shear Modulus,80.0 GPa,11600 ksi,Typical of steel
"Chromium, Cr",0.30 - 0.50 %,0.30 - 0.50 %,
"Iron, Fe",96.5 - 98.3 %,96.5 - 98.3 %,As Balance
"Nickel, Ni",0.25 - 0.50 %,0.25 - 0.50 %,
"Silicon, Si",0.15 - 0.30 %,0.15 - 0.30 %,
"Vanadium, V",0.010 - 0.10 %,0.010 - 0.10 %,

File: scrape_data/data_raw/ASTM_A588_HSLA_Steel_Grade_D_Thickness_125_to_200_mm_5-8_in..csv
,Metric,English,Comments
Density,7.75 g/cc,0.280 lb/in³,
Tensile Strength at Break ,>= 434 MPa,>= 63000 psi,Varies with size and form
Elongation at Break,>= 21 %,>= 21 %,in 50 mm (2 in.); Varies with size and form
Poissons Ratio,0.28,0.28,Calculated
"Carbon, C",0.10 - 0.20 %,0.10 - 0.20 %,
"Copper, Cu",<= 0.30 %,<= 0.30 %,
"Manganese, Mn",0.75 - 1.25 %,0.75 - 1.25 %,
"Niobium, Nb (Columbium, Cb) ",<= 0.040 %,<= 0.040 %,
"Silicon, Si",0.50 - 0.90 %,0.50 - 0.90 %,
"Zirconium, Zr ",0.050 - 0.15 %,0.050 - 0.15 %,
"Tensile Strength, Yield",>= 290 MPa,>= 42000 psi,Varies with size and form
Modulus of Elasticity,205 GPa,29700 ksi,Typical of steel
Shear Modulus,80.0 GPa,11600 ksi,Typical of steel
"Chromium, Cr",0.50 - 0.90 %,0.50 - 0.90 %,
"Iron, Fe",95.8 - 98.1 %,95.8 - 98.1 %,As Balance
"Nickel, Ni",<= 0.40 %,<= 0.40 %,
"Phosphorous, P",<= 0.040 %,<= 0.040 %,
"Sulfur, S",<= 0.050 %,<= 0.050 %,

File: scrape_data/data_raw/ASTM_A633_HSLA_Steel_Grade_D_Thickness_65_mm_2.5_in..csv
,Metric,English,Comments
Density,7.75 g/cc,0.280 lb/in³,
Tensile Strength at Break ,483 - 621 MPa,70000 - 90000 psi,Minimum; Varies with size and form
Elongation at Break,>= 18 %,>= 18 %,in 200 mm (8 in.); Varies with size and form
 ,>= 23 %,>= 23 %,in 50 mm (2 in.); Varies with size and form
Poissons Ratio,0.28,0.28,Calculated
"Carbon, C",<= 0.20 %,<= 0.20 %,
"Copper, Cu",<= 0.35 %,<= 0.35 %,
"Manganese, Mn",0.70 - 1.6 %,0.70 - 1.6 %,spec depends on size and form
"Nickel, Ni",<= 0.25 %,<= 0.25 %,
"Silicon, Si",0.15 - 0.50 %,0.15 - 0.50 %,
"Tensile Strength, Yield",>= 345 MPa,>= 50000 psi,Varies with size and form
Modulus of Elasticity,205 GPa,29700 ksi,Typical of steel
Shear Modulus,80.0 GPa,11600 ksi,Typical of steel
"Chromium, Cr",<= 0.25 %,<= 0.25 %,
"Iron, Fe",>= 96.7 %,>= 96.7 %,As Balance
"Molybdenum, Mo",<= 0.080 %,<= 0.080 %,
"Phosphorous, P",<= 0.040 %,<= 0.040 %,
"Sulfur, S",<= 0.050 %,<= 0.050 %,

File: scrape_data/data_raw/ASTM_A710_Steel_grade_A_class_2_thickness_>_50_mm.csv
,Metric,English,Comments
Density ,7.85 g/cc,0.284 lb/in³,
"Tensile Strength, Ultimate ",450 MPa,65300 psi,
Elongation at Break ,20 %,20 %,
Bulk Modulus ,160 GPa,23200 ksi,Typical for steels
Shear Modulus ,80.0 GPa,11600 ksi,Typical for steel.
Electrical Resistivity ,0.0000234 ohm-cm,0.0000234 ohm-cm,Typical steel
Specific Heat Capacity ,0.475 J/g-°C,0.114 BTU/lb-°F,Typical steel
"Carbon, C ",<= 0.070 %,<= 0.070 %,
"Copper, Cu ",1.0 - 1.3 %,1.0 - 1.3 %,
"Manganese, Mn ",0.40 - 0.70 %,0.40 - 0.70 %,
"Nickel, Ni ",0.70 - 1.0 %,0.70 - 1.0 %,
"Phosphorous, P ",<= 0.025 %,<= 0.025 %,
"Sulfur, S ",<= 0.025 %,<= 0.025 %,
"Tensile Strength, Yield ",380 MPa,55100 psi,
Modulus of Elasticity ,205 GPa,29700 ksi,Typical for steel
Poissons Ratio ,0.29,0.29,Calculated
Thermal Conductivity ,46.6 W/m-K,323 BTU-in/hr-ft²-°F,Typical steel
"Chromium, Cr ",0.60 - 0.90 %,0.60 - 0.90 %,
"Iron, Fe ",95.33 - 97.13 %,95.33 - 97.13 %,As remainder
"Molybdenum, Mo ",0.15 - 0.25 %,0.15 - 0.25 %,
"Niobium, Nb (Columbium, Cb) ",>= 0.020 %,>= 0.020 %,
"Silicon, Si ",<= 0.40 %,<= 0.40 %,

File: scrape_data/data_raw/ASTM_A724_Carbon_Steel_Grade_A.csv
,Metric,English,Comments
Density,7.80 g/cc,0.282 lb/in³,Typical of ASTM Steel
"Tensile Strength, Ultimate",620 - 760 MPa,89900 - 110000 psi,
Elongation at Break,19 %,19 %,in 50mm
Bulk Modulus,160 GPa,23200 ksi,Typical for Steel
Shear Modulus,80.0 GPa,11600 ksi,Typical for Steel
Electrical Resistivity,0.0000170 ohm-cm,0.0000170 ohm-cm,Typical Carbon Steel
"CTE, linear",12.0 µm/m-°C,6.67 µin/in-°F,Typical Carbon Steel
Thermal Conductivity,52.0 W/m-K,361 BTU-in/hr-ft²-°F,Typical Carbon Steel
"Carbon, C",0.18 %,0.18 %,
"Copper, Cu",>= 0.35 %,>= 0.35 %,
"Manganese, Mn",1.0 - 1.6 %,1.0 - 1.6 %,
"Nickel, Ni",0.25 %,0.25 %,
"Silicon, Si",0.55 %,0.55 %,
"Vanadium, V",0.080 %,0.080 %,
"Tensile Strength, Yield",485 MPa,70300 psi,
Modulus of Elasticity,200 GPa,29000 ksi,Typical Carbon Steel
Poissons Ratio,0.29,0.29,Typical Carbon Steel
Specific Heat Capacity,0.470 J/g-°C,0.112 BTU/lb-°F,Typical Carbon Steel
"Chromium, Cr",0.25 %,0.25 %,
"Iron, Fe",97.06 %,97.06 %,as balance
"Molybdenum, Mo",0.080 %,0.080 %,
"Phosphorous, P",0.035 %,0.035 %,
"Sulfur, S",0.040 %,0.040 %,

File: scrape_data/data_raw/ASTM_A734_Low_Alloy_Steel_Grade_A.csv
,Metric,English,Comments
Density ,7.80 g/cc,0.282 lb/in³,Typical of ASTM Steel
"Tensile Strength, Ultimate ",530 - 670 MPa,76900 - 97200 psi,
Elongation at Break ,20 %,20 %,in 50mm
Bulk Modulus ,160 GPa,23200 ksi,Typical for Steel
Shear Modulus ,80.0 GPa,11600 ksi,Typical for Steel
Electrical Resistivity ,0.0000170 ohm-cm,0.0000170 ohm-cm,Typical Carbon Steel
"CTE, linear ",12.0 µm/m-°C,6.67 µin/in-°F,Typical Carbon Steel
Thermal Conductivity ,52.0 W/m-K,361 BTU-in/hr-ft²-°F,Typical Carbon Steel
"Aluminum, Al ",0.060 %,0.060 %,
"Chromium, Cr ",0.90 - 1.2 %,0.90 - 1.2 %,
"Manganese, Mn ",0.45 - 0.75 %,0.45 - 0.75 %,
"Phosphorous, P ",0.035 %,0.035 %,
"Sulfur, S ",0.015 %,0.015 %,
"Tensile Strength, Yield ",450 MPa,65300 psi,
Modulus of Elasticity ,200 GPa,29000 ksi,Typical Carbon Steel
Poissons Ratio ,0.29,0.29,Typical Carbon Steel
Specific Heat Capacity ,0.470 J/g-°C,0.112 BTU/lb-°F,Typical Carbon Steel
"Carbon, C ",0.12 %,0.12 %,
"Iron, Fe ",96.67 %,96.67 %,as balance
"Nickel, Ni ",0.90 - 1.2 %,0.90 - 1.2 %,
"Silicon, Si ",0.40 %,0.40 %,

File: scrape_data/data_raw/ASTM_A736_Low_Alloy_Steel_Grade_A_Class_2.csv
,Metric,English,Comments
Density,7.80 g/cc,0.282 lb/in³,Typical of ASTM Steel
"Tensile Strength, Ultimate",415 - 550 MPa,60200 - 79800 psi,
Elongation at Break,20 %,20 %,in 50mm
Bulk Modulus,160 GPa,23200 ksi,Typical for Steel
Shear Modulus,80.0 GPa,11600 ksi,Typical for Steel
Electrical Resistivity,0.0000170 ohm-cm,0.0000170 ohm-cm,Typical Carbon Steel
"CTE, linear",12.0 µm/m-°C,6.67 µin/in-°F,Typical Carbon Steel
Thermal Conductivity,52.0 W/m-K,361 BTU-in/hr-ft²-°F,Typical Carbon Steel
"Carbon, C",0.070 %,0.070 %,
"Copper, Cu",1.0 - 1.3 %,1.0 - 1.3 %,
"Manganese, Mn",0.40 - 0.70 %,0.40 - 0.70 %,
"Niobium, Nb (Columbium, Cb) ",>= 0.020 %,>= 0.020 %,
"Silicon, Si",0.40 %,0.40 %,
"Tensile Strength, Yield",345 MPa,50000 psi,
Modulus of Elasticity,200 GPa,29000 ksi,Typical Carbon Steel
Poissons Ratio,0.29,0.29,Typical Carbon Steel
Specific Heat Capacity,0.470 J/g-°C,0.112 BTU/lb-°F,Typical Carbon Steel
"Chromium, Cr",0.60 - 0.90 %,0.60 - 0.90 %,
"Iron, Fe",96.17 %,96.17 %,as balance
"Nickel, Ni",0.70 - 1.0 %,0.70 - 1.0 %,
"Phosphorous, P",0.025 %,0.025 %,
"Sulfur, S",0.025 %,0.025 %,

File: scrape_data/data_raw/ASTM_A841_HSLA_Steel_Thickness_<_65_mm_(2.5_in.).csv
,Metric,English,Comments
Density ,7.80 g/cc,0.282 lb/in³,Typical of ASTM Steel
Tensile Strength at Break ,483 - 621 MPa,70000 - 90000 psi,Minimum; Varies with size and form
Elongation at Break ,>= 18 %,>= 18 %,in 200 mm (8 in.); Varies with size and form
 ,>= 22 %,>= 22 %,in 50 mm (2 in.); Varies with size and form
Poissons Ratio ,0.28,0.28,Calculated
"Aluminum, Al ",<= 0.020 %,<= 0.020 %,
"Chromium, Cr ",<= 0.25 %,<= 0.25 %,
"Iron, Fe ",>= 96.6 %,>= 96.6 %,As Balance
"Molybdenum, Mo ",<= 0.080 %,<= 0.080 %,
"Niobium, Nb (Columbium, Cb) ",<= 0.030 %,<= 0.030 %,
"Silicon, Si ",0.15 - 0.50 %,0.15 - 0.50 %,
"Vanadium, V ",<= 0.060 %,<= 0.060 %,
"Tensile Strength, Yield ",>= 345 MPa,>= 50000 psi,Varies with size and form
Modulus of Elasticity ,205 GPa,29700 ksi,Typical of steel
Shear Modulus ,80.0 GPa,11600 ksi,Typical of steel
"Carbon, C ",<= 0.20 %,<= 0.20 %,
"Copper, Cu ",<= 0.35 %,<= 0.35 %,
"Manganese, Mn ",0.70 - 1.6 %,0.70 - 1.6 %,may vary with thickness and carbon content
"Nickel, Ni ",<= 0.25 %,<= 0.25 %,
"Phosphorous, P ",<= 0.040 %,<= 0.040 %,
"Sulfur, S ",<= 0.030 %,<= 0.030 %,

File: scrape_data/data_raw/ASTM_A852_Steel.csv
,Metric,English,Comments
Density,7.80 g/cc,0.282 lb/in³,Typical of ASTM Steel
"Tensile Strength, Ultimate",620 - 760 MPa,89900 - 110000 psi,
Elongation at Break,>= 19 %,>= 19 %,in 50 mm
Bulk Modulus,160 GPa,23200 ksi,Typical for Steel
Shear Modulus,80.0 GPa,11600 ksi,Typical for Steel
Electrical Resistivity,0.0000170 ohm-cm,0.0000170 ohm-cm,Typical Carbon Steel
"CTE, linear",12.0 µm/m-°C,6.67 µin/in-°F,Typical Carbon Steel
Thermal Conductivity,52.0 W/m-K,361 BTU-in/hr-ft²-°F,Typical Carbon Steel
"Carbon, C",<= 0.19 %,<= 0.19 %,
"Copper, Cu",0.20 - 0.40 %,0.20 - 0.40 %,
"Manganese, Mn",0.80 - 1.35 %,0.80 - 1.35 %,
"Phosphorous, P",<= 0.040 %,<= 0.040 %,
"Sulfur, S",<= 0.050 %,<= 0.050 %,
"Tensile Strength, Yield",485 MPa,70300 psi,
Modulus of Elasticity,200 GPa,29000 ksi,Typical Carbon Steel
Poissons Ratio,0.29,0.29,Typical Carbon Steel
Specific Heat Capacity,0.470 J/g-°C,0.112 BTU/lb-°F,Typical Carbon Steel
"Chromium, Cr",0.40 - 0.70 %,0.40 - 0.70 %,
"Iron, Fe",96.95 %,96.95 %,as balance
"Nickel, Ni",0.50 %,0.50 %,
"Silicon, Si",0.20 - 0.65 %,0.20 - 0.65 %,
"Vanadium, V",0.020 - 0.10 %,0.020 - 0.10 %,

File: scrape_data/data_raw/ASTM_A871_HSLA_Steel_Grade_65_Hot-Rolled_5-20_mm_3_16_to_3_4_in..csv
,Metric,English,Comments
Density,7.75 g/cc,0.280 lb/in³,
Tensile Strength at Break ,>= 552 MPa,>= 80000 psi,Varies with size and form
Elongation at Break,>= 15 %,>= 15 %,in 200 mm (8 in.); Varies with size and form
 ,>= 17 %,>= 17 %,in 50 mm (2 in.); Varies with size and form
Poissons Ratio,0.28,0.28,Calculated
"Carbon, C",<= 0.20 %,<= 0.20 %,
"Copper, Cu",<= 1.0 %,<= 1.0 %,
"Manganese, Mn",<= 1.5 %,<= 1.5 %,
"Nickel, Ni",<= 1.25 %,<= 1.25 %,
"Silicon, Si",<= 0.90 %,<= 0.90 %,Nb spec may replace V spec
"Titanium, Ti ",<= 0.050 %,<= 0.050 %,
"Zirconium, Zr ",<= 0.15 %,<= 0.15 %,
"Tensile Strength, Yield",>= 448 MPa,>= 65000 psi,Varies with size and form
Modulus of Elasticity,205 GPa,29700 ksi,Typical of steel
Shear Modulus,80.0 GPa,11600 ksi,Typical of steel
"Chromium, Cr",<= 0.90 %,<= 0.90 %,
"Iron, Fe",>= 93.6 %,>= 93.6 %,As Balance
"Molybdenum, Mo",<= 0.25 %,<= 0.25 %,
"Niobium, Nb (Columbium, Cb) ",<= 0.050 %,<= 0.050 %,
"Sulfur, S",<= 0.050 %,<= 0.050 %,
"Vanadium, V",<= 0.10 %,<= 0.10 %,

File: scrape_data/data_raw/ATI_Allvac_9310_UNS_G93106_UNS_H93100_Specialty_Steel.csv
,Metric,English,Comments
Density,7.86 g/cc,0.284 lb/in³,
"Hardness, Rockwell C",27,27,
"Tensile Strength, Yield","571 MPa @Strain 0.200 %","82800 psi @Strain 0.200 %",
Reduction of Area,58 %,58 %,
"Carbon, C",0.10 %,0.10 %,
"Iron, Fe",94 %,94 %,as balance
"Molybdenum, Mo",0.12 %,0.12 %,
"Phosphorous, P",0.010 %,0.010 %,
"Sulfur, S",0.010 %,0.010 %,
"Tensile Strength, Ultimate",907 MPa,132000 psi,
Elongation at Break,19 %,19 %,
"Chromium, Cr",1.2 %,1.2 %,
"Manganese, Mn",0.55 %,0.55 %,
"Nickel, Ni",3.33 %,3.33 %,
"Silicon, Si",0.25 %,0.25 %,

File: scrape_data/data_raw/ATI_Allvac_Nickelvac_43-40_UNS_G43400_UNS_H43400_Specialty_Steel.csv
,Metric,English,Comments
Density ,7.83 g/cc,0.283 lb/in³,
"Hardness, Rockwell C ",52,52,
"Tensile Strength, Yield ","1861 MPa @Strain 0.200 %","269900 psi @Strain 0.200 %",
Reduction of Area ,38 %,38 %,
"Carbon, C ",0.40 %,0.40 %,
"Iron, Fe ",96 %,96 %,as balance
"Molybdenum, Mo ",0.25 %,0.25 %,
"Phosphorous, P ",0.020 %,0.020 %,
"Sulfur, S ",0.020 %,0.020 %,
"Tensile Strength, Ultimate ",1964 MPa,284900 psi,
Elongation at Break ,10 %,10 %,
"Chromium, Cr ",0.80 %,0.80 %,
"Manganese, Mn ",0.70 %,0.70 %,
"Nickel, Ni ",1.83 %,1.83 %,
"Silicon, Si ",0.23 %,0.23 %,

File: scrape_data/data_raw/ATI_Allvac_Vasco_4340_Specialty_Steel_Heat_Treatment_899C_1650F_QT.csv
,Metric,English,Comments
Density,7.83 g/cc,0.283 lb/in³,
"Hardness, Brinell",422,422,Estimated from Rockwell C value for Brinell test with 3000 kg load/10 mm diameter ball
"Hardness, Rockwell C",45,45,
"Tensile Strength, Ultimate",1724 MPa,250000 psi,
Elongation at Break,8.0 %,8.0 %,
"Carbon, C",0.41 %,0.41 %,
"Iron, Fe",96 %,96 %,as balance
"Molybdenum, Mo",0.25 %,0.25 %,
"Phosphorous, P",0.018 %,0.018 %,
"Sulfur, S",0.020 %,0.020 %,
"Hardness, Knoop",463,463,Estimated from Rockwell C value.
"Hardness, Vickers",442,442,Estimated from Rockwell C value.
"Tensile Strength, Yield","1517 MPa @Strain 0.200 %","220000 psi @Strain 0.200 %",
Reduction of Area,18 %,18 %,
"Chromium, Cr",0.80 %,0.80 %,
"Manganese, Mn",0.70 %,0.70 %,
"Nickel, Ni",1.9 %,1.9 %,
"Silicon, Si",0.23 %,0.23 %,

File: scrape_data/data_raw/Assab_Steels_7210M_Machinery_Steel.csv
,Metric,English,Comments
"Hardness, Brinell ",217,217,maximum hot rolled supplied
 ,200 - 350,200 - 350,63 mm diameter. Core strength in hardened condition.
 ,"300 - 405 @Diameter 11.0 mm","300 - 405 @Diameter 0.433 in","Core strength in hardened condition,"
"Tensile Strength, Ultimate  ","690 - 980 MPa @Diameter 63.0 mm","100000 - 142000 psi @Diameter 2.48 in",Rm. Core strength in hardened condition.
 ,"980 - 1320 MPa @Diameter 11.0 mm","142000 - 191000 psi @Diameter 0.433 in",Rm. Core strength in hardened condition.
Elongation at Break ,>= 11 %,>= 11 %,63 mm diameter. Core strength in hardened condition.
 ,">= 8.0 % @Diameter 11.0 mm",">= 8.0 % @Diameter 0.433 in","Core strength in hardened condition,"
Impact Test ,30.0 J,22.1 ft-lb,63 mm diameter. Core strength in hardened condition.
"Carbon, C ",0.15 %,0.15 %,
"Iron, Fe ",96.6 %,96.6 %,
"Molybdenum, Mo ",1.2 %,1.2 %,
"Silicon, Si ",0.25 %,0.25 %,
"Hardness, Rockwell C ",<= 25,<= 25,30 mm from the quenched end.
 ,21 - 35,21 - 35,10 mm from the quenched end.
 ,55,55,tempering temperature 300°C.
 ,64,64,tempering temperature 100°C.
"Tensile Strength, Yield  ",">= 440 MPa @Diameter 63.0 mm",">= 63800 psi @Diameter 2.48 in",Re. Core strength in hardened condition.
 ,">= 640 MPa @Diameter 11.0 mm",">= 92800 psi @Diameter 0.433 in",Re. Core strength in hardened condition.
Reduction of Area ,>= 30 %,>= 30 %,"63 mm diameter, Core strength in hardened condition,"
 ,">= 30 % @Diameter 11.0 mm",">= 30 % @Diameter 0.433 in","Core strength in hardened condition,"
"Chromium, Cr ",0.80 %,0.80 %,
"Manganese, Mn ",0.90 %,0.90 %,
"Nickel, Ni ",0.10 %,0.10 %,

File: scrape_data/data_raw/Assab_Steels_CORRAX_Plastic_Mold_Material.csv
,Metric,English,Comments
"Aluminum, Al ",1.6 %,1.6 %,
"Chromium, Cr ",12 %,12 %,
"Manganese, Mn ",0.30 %,0.30 %,
"Nickel, Ni ",9.2 %,9.2 %,
"Carbon, C ",0.030 %,0.030 %,
"Iron, Fe ",75.47 %,75.47 %,
"Molybdenum, Mo ",1.4 %,1.4 %,

File: scrape_data/data_raw/Bethlehem_Steel_ASTM_A588_Grade_A_5_to_8_in._thick_steel_plate.csv
,Metric,English,Comments
Density,7.80 g/cc,0.282 lb/in³,Typical of ASTM Steel
"Hardness, Brinell",130,130,based on conversion from tensile strength
Tensile Strength at Break ,>= 434 MPa,>= 63000 psi,
Elongation at Break,>= 19 %,>= 19 %,"in 2"", > 24"" W"
"Carbon, C",<= 0.19 %,<= 0.19 %,
"Copper, Cu",0.25 - 0.40 %,0.25 - 0.40 %,
"Manganese, Mn",0.80 - 1.25 %,0.80 - 1.25 %,
"Phosphorous, P",<= 0.040 %,<= 0.040 %,
"Sulfur, S",<= 0.050 %,<= 0.050 %,
"Hardness, Rockwell B",72,72,based on conversion from tensile strength
"Tensile Strength, Yield",>= 290 MPa,>= 42000 psi,
"Bend Radius, Minimum ",1.0 t,1.0 t,"≤3/4"" W; ASTM A6 PARA. S14"
 ,1.5 t,1.5 t,">3/4 to 1"" W; ASTM A6 PARA. S14"
 ,2.0 t,2.0 t,">1 to 1-1/2"" W; ASTM A6 PARA. S14"
 ,2.5 t,2.5 t,">1-1/2 to 2"" W; ASTM A6 PARA. S14"
 ,3.0 t,3.0 t,">2"" W; ASTM A6 PARA. S14"
"Chromium, Cr",0.40 - 0.65 %,0.40 - 0.65 %,
"Iron, Fe",>= 96.27 %,>= 96.27 %,
"Nickel, Ni",<= 0.40 %,<= 0.40 %,
"Silicon, Si",0.30 - 0.65 %,0.30 - 0.65 %,
"Vanadium, V",0.020 - 0.10 %,0.020 - 0.10 %,

File: scrape_data/data_raw/Bethlehem_Steel_ASTM_A588_Grade_B_4_to_5_in._thick_steel_plate.csv
,Metric,English,Comments
Density,7.80 g/cc,0.282 lb/in³,Typical of ASTM Steel
"Hardness, Brinell",139,139,based on conversion from tensile strength
Tensile Strength at Break ,>= 462 MPa,>= 67000 psi,
Elongation at Break,>= 19 %,>= 19 %,"in 2"", > 24"" W"
"Carbon, C",<= 0.20 %,<= 0.20 %,
"Copper, Cu",0.20 - 0.40 %,0.20 - 0.40 %,
"Manganese, Mn",0.75 - 1.35 %,0.75 - 1.35 %,
"Phosphorous, P",<= 0.040 %,<= 0.040 %,
"Sulfur, S",<= 0.050 %,<= 0.050 %,
"Hardness, Rockwell B",76,76,based on conversion from tensile strength
"Tensile Strength, Yield",>= 317 MPa,>= 46000 psi,
"Bend Radius, Minimum ",1.0 t,1.0 t,"≤3/4"" W; ASTM A6 PARA. S14"
 ,1.5 t,1.5 t,">3/4 to 1"" W; ASTM A6 PARA. S14"
 ,2.0 t,2.0 t,">1 to 1-1/2"" W; ASTM A6 PARA. S14"
 ,2.5 t,2.5 t,">1-1/2 to 2"" W; ASTM A6 PARA. S14"
 ,3.0 t,3.0 t,">2"" W; ASTM A6 PARA. S14"
"Chromium, Cr",0.40 - 0.70 %,0.40 - 0.70 %,
"Iron, Fe",>= 96.16 %,>= 96.16 %,
"Nickel, Ni",<= 0.50 %,<= 0.50 %,
"Silicon, Si",0.15 - 0.50 %,0.15 - 0.50 %,
"Vanadium, V",0.010 - 0.10 %,0.010 - 0.10 %,

File: scrape_data/data_raw/Bethlehem_Steel_ASTM_A710_Grade_A3_3_16_to_2_in._thick_steel_plate.csv
,Metric,English,Comments
Density,7.80 g/cc,0.282 lb/in³,Typical of ASTM Steel
"Hardness, Brinell",172,172,based on conversion from tensile strength
Tensile Strength at Break ,>= 586 MPa,>= 85000 psi,
Elongation at Break,>= 20 %,>= 20 %,"in 2"""
"Carbon, C",<= 0.070 %,<= 0.070 %,
"Copper, Cu",1.0 - 1.3 %,1.0 - 1.3 %,
"Manganese, Mn",0.40 - 0.70 %,0.40 - 0.70 %,
"Nickel, Ni",0.70 - 1.0 %,0.70 - 1.0 %,
"Phosphorous, P",<= 0.025 %,<= 0.025 %,
"Sulfur, S",<= 0.025 %,<= 0.025 %,
"Hardness, Rockwell B",87,87,based on conversion from tensile strength
"Tensile Strength, Yield",>= 517 MPa,>= 75000 psi,
"Bend Radius, Minimum ",2.0 t,2.0 t,"≤1"" W; ASTM A6 PARA. S14"
"Chromium, Cr",0.60 - 0.90 %,0.60 - 0.90 %,
"Iron, Fe",>= 95.31 %,>= 95.31 %,
"Molybdenum, Mo",0.15 - 0.25 %,0.15 - 0.25 %,
"Niobium, Nb (Columbium, Cb) ",>= 0.020 %,>= 0.020 %,
"Silicon, Si",<= 0.40 %,<= 0.40 %,

File: scrape_data/data_raw/Bethlehem_Steel_ASTM_A871_Grade_60_3_16_to_6_in._thick_steel_plate.csv
,Metric,English,Comments
Density,7.80 g/cc,0.282 lb/in³,Typical of ASTM Steel
"Hardness, Brinell",159,159,based on conversion from tensile strength
Tensile Strength at Break ,>= 517 MPa,>= 75000 psi,
Elongation at Break,>= 16 %,>= 16 %,"in 8"""
 ,>= 18 %,>= 18 %,"in 2"""
"Carbon, C",<= 0.20 %,<= 0.20 %,
"Copper, Cu",<= 0.50 %,<= 0.50 %,
"Manganese, Mn",<= 1.5 %,<= 1.5 %,
"Nickel, Ni",<= 0.50 %,<= 0.50 %,
"Phosphorous, P",<= 0.035 %,<= 0.035 %,
"Sulfur, S",<= 0.040 %,<= 0.040 %,
"Hardness, Rockwell B",83,83,based on conversion from tensile strength
"Tensile Strength, Yield",>= 414 MPa,>= 60000 psi,
"Bend Radius, Minimum ",1.5 t,1.5 t,"≤3/4"" W; ASTM A6 PARA. S14"
 ,2.5 t,2.5 t,">3/4 to 1"" W; ASTM A6 PARA. S14"
 ,3.0 t,3.0 t,">1 to 1-1/2"" W; ASTM A6 PARA. S14"
 ,3.5 t,3.5 t,">1-1/2 to 2"" W; ASTM A6 PARA. S14"
 ,4.0 t,4.0 t,">2"" W; ASTM A6 PARA. S14"
"Chromium, Cr",<= 0.70 %,<= 0.70 %,
"Iron, Fe",>= 95.635 %,>= 95.635 %,
"Molybdenum, Mo",<= 0.10 %,<= 0.10 %,
"Niobium, Nb (Columbium, Cb) ",<= 0.050 %,<= 0.050 %,
"Silicon, Si",<= 0.64 %,<= 0.64 %,
"Vanadium, V",<= 0.10 %,<= 0.10 %,

File: scrape_data/data_raw/Bisalloy_Steels_BisPlate_500_Thickness_6-100_mm.csv
,Metric,English,Comments
"Hardness, Brinell",500,500,
"Tensile Strength, Yield","1400 MPa @Strain 0.200 %","203000 psi @Strain 0.200 %",
Charpy Impact,35.0 J,25.8 ft-lb,"Longitudinal, (10mmx10mm)"
"Boron, B ",0.0010 %,0.0010 %,
"Chromium, Cr",1.0 %,1.0 %,
"Manganese, Mn",0.30 %,0.30 %,
"Nickel, Ni",0.20 %,0.20 %,
"Silicon, Si",0.30 %,0.30 %,
Tensile Strength at Break ,1640 MPa,238000 psi,
Elongation at Break,10 %,10 %,in 50 mm GL
"Carbon, C",0.29 %,0.29 %,
"Iron, Fe",97.6 %,97.6 %,As Balance
"Molybdenum, Mo",0.25 %,0.25 %,
"Phosphorous, P",0.015 %,0.015 %,
"Sulfur, S",0.0030 %,0.0030 %,

File: scrape_data/data_raw/Bisalloy_Steels_BisPlate_HHA_Thickness_5-25_mm.csv
,Metric,English,Comments
"Hardness, Brinell",500,500,
"Tensile Strength, Yield","1400 MPa @Strain 0.200 %","203000 psi @Strain 0.200 %",
Charpy Impact,"8.00 - 16.0 J @Temperature -20.0 °C","5.90 - 11.8 ft-lb @Temperature -4.00 °F",Transverse
 ,"10.0 - 20.0 J @Temperature -20.0 °C","7.38 - 14.8 ft-lb @Temperature -4.00 °F",Longitudinal
"Boron, B ",0.0020 %,0.0020 %,
"Chromium, Cr",1.2 %,1.2 %,
"Manganese, Mn",0.40 %,0.40 %,
"Nickel, Ni",0.35 %,0.35 %,
"Silicon, Si",0.35 %,0.35 %,
Tensile Strength at Break ,1640 MPa,238000 psi,
Elongation at Break,14 %,14 %,in 50 mm GL
"Carbon, C",0.32 %,0.32 %,
"Iron, Fe",97 %,97 %,As Balance
"Molybdenum, Mo",0.30 %,0.30 %,
"Phosphorous, P",0.025 %,0.025 %,
"Sulfur, S",0.0050 %,0.0050 %,

File: scrape_data/data_raw/Bohler-Uddeholm_UDDEHOLM_ALVAR_14_Hot_Work_Tool_Steel.csv
,Metric,English,Comments
Density ,7.78 g/cc,0.281 lb/in³,hardness of 40 HRC
 ,"7.67 g/cc
@Temperature 399 °C","0.277 lb/in³
@Temperature 750 °F",hardness of 40 HRC
 ,"7.72 g/cc
@Temperature 199 °C","0.279 lb/in³
@Temperature 390 °F",hardness of 40 HRC
"Hardness, Brinell ",<= 250,<= 250,Soft annealed
 ,330 - 400,330 - 400,"Hardened and tempered (36-43 HRC, 1100-1350 Nmm2)"
"CTE, linear  ","13.1 µm/m-°C
@Temperature 20.0 - 199 °C","7.30 µin/in-°F
@Temperature 68.0 - 390 °F",hardness of 40 HRC
 ,"13.9 µm/m-°C
@Temperature 3.33 - 399 °C","7.70 µin/in-°F
@Temperature 38.0 - 750 °F",hardness of 40 HRC
"Carbon, C ",0.55 %,0.55 %,
"Iron, Fe ",95.05 %,95.05 %,As Balance
"Molybdenum, Mo ",0.50 %,0.50 %,
"Silicon, Si ",0.30 %,0.30 %,
Modulus of Elasticity ,215 GPa,31200 ksi,(hardness of 40 HRC)
 ,"185 GPa
@Temperature 399 °C","26800 ksi
@Temperature 750 °F",hardness of 40 HRC
 ,"202 GPa
@Temperature 199 °C","29300 ksi
@Temperature 390 °F",hardness of 40 HRC
Thermal Conductivity  ,"36.0 W/m-K
@Temperature 20.0 °C","250 BTU-in/hr-ft²-°F
@Temperature 68.0 °F",hardness of 40 HRC
 ,"36.5 W/m-K
@Temperature 199 °C","253 BTU-in/hr-ft²-°F
@Temperature 390 °F",hardness of 40 HRC
 ,"36.8 W/m-K
@Temperature 399 °C","255 BTU-in/hr-ft²-°F
@Temperature 750 °F",hardness of 40 HRC
"Chromium, Cr ",1.1 %,1.1 %,
"Manganese, Mn ",0.70 %,0.70 %,
"Nickel, Ni ",1.7 %,1.7 %,
"Vanadium, V ",0.10 %,0.10 %,

File: scrape_data/data_raw/EDRO_3_Prehardened_Mold_Quality_P20_Alloy_Steel.csv
,Metric,English,Comments
Density,"7.67 g/cc @Temperature 399 °C","0.277 lb/in³ @Temperature 750 °F",Hardened and tempered to 310 HB
 ,"7.75 g/cc @Temperature 199 °C","0.280 lb/in³ @Temperature 390 °F",Hardened and tempered to 310 HB
 ,"7.81 g/cc @Temperature 20.0 °C","0.282 lb/in³ @Temperature 68.0 °F",Hardened and tempered to 310 HB
"Hardness, Brinell",277 - 332,277 - 332,as supplied
 ,"340 @Treatment Temp. 650 °C","340 @Treatment Temp. 1200 °F",Tempered for 2 hr
 ,"380 @Treatment Temp. 600 °C","380 @Treatment Temp. 1110 °F",Tempered for 2 hr
"Hardness, Vickers","650 @Treatment Temp. 525 °C","650 @Treatment Temp. 977 °F",Nitriding in ammonia gas
 ,"700 @Treatment Temp. 570 °C","700 @Treatment Temp. 1060 °F",Tufftriding (Tenifer process)
"Tensile Strength, Yield","627 MPa @Temperature 399 °C","91000 psi @Temperature 750 °F","Round bar 1"" diameter, 310 HB"
 ,"752 MPa @Temperature 199 °C","109000 psi @Temperature 390 °F","Round bar 1"" diameter, 310 HB"
 ,"800 MPa @Temperature 20.0 °C","116000 psi @Temperature 68.0 °F","Round bar 1"" diameter, 310 HB"
Reduction of Area,"60 % @Temperature 20.0 °C","60 % @Temperature 68.0 °F",
 ,"63 % @Temperature 199 °C","63 % @Temperature 390 °F",
 ,"65 % @Temperature 399 °C","65 % @Temperature 750 °F",
Charpy Impact,"50.2 J @Temperature 20.0 °C","37.0 ft-lb @Temperature 68.0 °F","Round bar 1"" diameter, 310 HB"
 ,"55.6 J @Temperature 199 °C","41.0 ft-lb @Temperature 390 °F","Round bar 1"" diameter, 310 HB"
 ,"65.1 J @Temperature 399 °C","48.0 ft-lb @Temperature 750 °F","Round bar 1"" diameter, 310 HB"
"CTE, linear","12.6 µm/m-°C @Temperature 20.0 - 199 °C","7.00 µin/in-°F @Temperature 68.0 - 390 °F",
 ,"13.5 µm/m-°C @Temperature 20.0 - 399 °C","7.50 µin/in-°F @Temperature 68.0 - 750 °F",
Thermal Conductivity,"29.1 W/m-K @Temperature 20.0 °C","202 BTU-in/hr-ft²-°F @Temperature 68.0 °F",
 ,"29.5 W/m-K @Temperature 199 °C","205 BTU-in/hr-ft²-°F @Temperature 390 °F",
 ,"31.1 W/m-K @Temperature 399 °C","216 BTU-in/hr-ft²-°F @Temperature 750 °F",
"Carbon, C",0.31 %,0.31 %,
"Iron, Fe",96.122 %,96.122 %,As Balance
"Molybdenum, Mo",0.41 %,0.41 %,
"Silicon, Si",0.40 %,0.40 %,
"Hardness, Rockwell C","45 @Treatment Temp. 500 °C","45 @Treatment Temp. 932 °F",Tempered for 2 hr
 ,"47 @Treatment Temp. 400 °C","47 @Treatment Temp. 752 °F",Tempered for 2 hr
 ,"49 @Treatment Temp. 300 °C","49 @Treatment Temp. 572 °F",Tempered for 2 hr
 ,"52 @Treatment Temp. 180 °C","52 @Treatment Temp. 356 °F",Tempered for 2 hr
 ,"52 @Treatment Temp. 200 °C","52 @Treatment Temp. 392 °F",Tempered for 2 hr
 ,"55 @Treatment Temp. 300 °C","55 @Treatment Temp. 572 °F","Hardened for 2 hr, then Tempered"
 ,"59 @Treatment Temp. 200 °C","59 @Treatment Temp. 392 °F","Hardened for 2 hr, then Tempered"
 ,"60 @Treatment Temp. 180 °C","60 @Treatment Temp. 356 °F","Hardened for 2 hr, then Tempered"
"Tensile Strength, Ultimate","793 MPa @Temperature 399 °C","115000 psi @Temperature 750 °F","Round bar 1"" diameter, 310 HB"
 ,"951 MPa @Temperature 199 °C","138000 psi @Temperature 390 °F","Round bar 1"" diameter, 310 HB"
 ,"1010 MPa @Temperature 20.0 °C","146000 psi @Temperature 68.0 °F","Round bar 1"" diameter, 310 HB"
Elongation at Yield  ,"20 % @Temperature 20.0 °C","20 % @Temperature 68.0 °F","in 2"""
 ,"22 % @Temperature 199 °C","22 % @Temperature 390 °F","in 2"""
 ,"25 % @Temperature 399 °C","25 % @Temperature 750 °F","in 2"""
Modulus of Elasticity,"185 GPa @Temperature 399 °C","26800 ksi @Temperature 750 °F",
 ,"200 GPa @Temperature 199 °C","29000 ksi @Temperature 390 °F",
 ,"205 GPa @Temperature 20.0 °C","29700 ksi @Temperature 68.0 °F",
Specific Heat Capacity,"0.460 J/g-°C @Temperature 20.0 °C","0.110 BTU/lb-°F @Temperature 68.0 °F",
"Chromium, Cr",1.2 %,1.2 %,
"Manganese, Mn",0.75 %,0.75 %,
"Nickel, Ni",0.80 %,0.80 %,
"Sulfur, S",0.0080 %,0.0080 %,

File: scrape_data/data_raw/HY-130_Steel.csv
,Metric,English,Comments
Density,7.75 g/cc,0.280 lb/in³,
"Tensile Strength, Yield",>= 896 MPa,>= 130000 psi,
Modulus of Elasticity,205 GPa,29700 ksi,Typical of steel
Shear Modulus,80.0 GPa,11600 ksi,Typical of steel
"Carbon, C",<= 0.12 %,<= 0.12 %,
"Iron, Fe",91.9 - 93.8 %,91.9 - 93.8 %,As Balance
"Molybdenum, Mo",0.30 - 0.65 %,0.30 - 0.65 %,
"Phosphorous, P",<= 0.010 %,<= 0.010 %,
"Sulfur, S",<= 0.015 %,<= 0.015 %,
Elongation at Break,14 - 15 %,14 - 15 %,
Poissons Ratio,0.28,0.28,Calculated
"Chromium, Cr",0.40 - 0.70 %,0.40 - 0.70 %,
"Manganese, Mn",0.60 - 0.90 %,0.60 - 0.90 %,
"Nickel, Ni",4.75 - 5.25 %,4.75 - 5.25 %,
"Silicon, Si",0.15 - 0.35 %,0.15 - 0.35 %,
"Vanadium, V",0.050 - 0.10 %,0.050 - 0.10 %,

File: scrape_data/data_raw/Industeel_Superplast_400_High_Hardness_Mold_Steel.csv
,Metric,English,Comments
Density,7.80 g/cc,0.282 lb/in³,
"Hardness, Brinell",360,360,
"Tensile Strength, Yield",1075 MPa,155900 psi,
Modulus of Elasticity,210 GPa,30500 ksi,
"CTE, linear","10.8 µm/m-°C @Temperature 20.0 - 100 °C","6.00 µin/in-°F @Temperature 68.0 - 212 °F",
 ,"11.2 µm/m-°C @Temperature 20.0 - 200 °C","6.22 µin/in-°F @Temperature 68.0 - 392 °F",
 ,"12.9 µm/m-°C @Temperature 20.0 - 300 °C","7.17 µin/in-°F @Temperature 68.0 - 572 °F",
Thermal Conductivity,38.0 W/m-K,264 BTU-in/hr-ft²-°F,
"Carbon, C",<= 0.30 %,<= 0.30 %,
"Iron, Fe",>= 94.9 %,>= 94.9 %,
"Molybdenum, Mo",0.65 %,0.65 %,
"Sulfur, S",<= 0.020 %,<= 0.020 %,
"Tensile Strength, Ultimate",1250 MPa,181000 psi,
Elongation at Break,>= 10 %,>= 10 %,
Specific Heat Capacity,0.460 J/g-°C,0.110 BTU/lb-°F,
"Chromium, Cr",2.0 %,2.0 %,
"Manganese, Mn",1.15 %,1.15 %,
"Nickel, Ni",1.0 %,1.0 %,
