Repository: raymond-yiqunwang/DATA_SCI423_proj

File: scrape_data/data_raw/JIS_SCM435_Chromium_Molybdenum_Steel.csv
,Metric,English,Comments
Density ,7.85 g/cc,0.284 lb/in³,(AISI 4135)
"Hardness, Brinell ",187 - 229,187 - 229,annealed and cold drawn (AISI 4135)
Bulk Modulus ,160 GPa,23200 ksi,Typical for steel
Shear Modulus ,80.0 GPa,11600 ksi,Typical for steel
Electrical Resistivity ,0.0000223 ohm-cm,0.0000223 ohm-cm,(AISI 4135)
Specific Heat Capacity ,0.477 J/g-°C,0.114 BTU/lb-°F,(AISI 4135)
"Carbon, C ",0.33 - 0.38 %,0.33 - 0.38 %,
"Copper, Cu ",<= 0.300 %,<= 0.300 %,
"Manganese, Mn ",0.60 - 0.85 %,0.60 - 0.85 %,
"Nickel, Ni ",<= 0.250 %,<= 0.250 %,
"Silicon, Si ",0.15 - 0.35 %,0.15 - 0.35 %,
Modulus of Elasticity ,205 GPa,29700 ksi,Typical for steel
Poissons Ratio ,0.29,0.29,Typical for steel
Thermal Conductivity ,42.7 W/m-K,296 BTU-in/hr-ft²-°F,(AISI 4135)
"Chromium, Cr ",0.90 - 1.2 %,0.90 - 1.2 %,
"Iron, Fe ",97.33 - 97.87 %,97.33 - 97.87 %,As remainder
"Molybdenum, Mo ",0.15 - 0.30 %,0.15 - 0.30 %,
"Phosphorous, P ",<= 0.030 %,<= 0.030 %,
"Sulfur, S ",<= 0.030 %,<= 0.030 %,

File: scrape_data/data_raw/Latrobe_CBS-50_NiL_VIM-VAR_High_Performance_Carburizing_Bearing_and_Gear_Steel.csv
,Metric,English,Comments
Density,7.86 g/cc,0.284 lb/in³,
Modulus of Elasticity,203 GPa,29500 ksi,
"CTE, linear","11.2 µm/m-°C @Temperature 21.0 - 204 °C","6.22 µin/in-°F @Temperature 69.8 - 399 °F",
 ,"12.0 µm/m-°C @Temperature 21.0 - 427 °C","6.67 µin/in-°F @Temperature 69.8 - 801 °F",
Transformation Temperature ,215 °C,419 °F,Martensitic Finish
 ,332 °C,630 °F,Martensitic Start
Processing Temperature ,738 °C,1360 °F,Core Ac1 Critical Temperaure Ar3
 ,960 °C,1760 °F,Core Ac3 Critical Temperaure Ar3
"Carbon, C",0.13 %,0.13 %,
"Iron, Fe",86.37 %,86.37 %,
"Molybdenum, Mo",4.25 %,4.25 %,
"Silicon, Si",0.20 %,0.20 %,
Charpy Impact,"30.0 - 50.0 J @Temperature -17.8 °C","22.1 - 36.9 ft-lb @Temperature 0.000 °F",
"Maximum Service Temperature, Air ",316 °C,600 °F,
"Chromium, Cr",4.2 %,4.2 %,
"Manganese, Mn",0.25 %,0.25 %,
"Nickel, Ni",3.4 %,3.4 %,
"Vanadium, V",1.2 %,1.2 %,

File: scrape_data/data_raw/Latrobe_DuraTech™_Xtreme_Powder_Metal_Tool_Steel.csv
,Metric,English,Comments
Specific Gravity ,7.80 g/cc,7.80 g/cc,
"Hardness, Rockwell C ",61.5,61.5,Oil Quenched from 1066°C; 30 minutes
 ,63.5,63.5,Oil Quenched from 1093°C; 15 minutes
Machinability ,65 - 70 %,65 - 70 %,1% Carbon Steel
"CTE, linear  ","11.97 µm/m-°C
@Temperature 38.0 - 427 °C","6.650 µin/in-°F
@Temperature 100 - 801 °F",
 ,"12.71 µm/m-°C
@Temperature 38.0 - 649 °C","7.061 µin/in-°F
@Temperature 100 - 1200 °F",
"Carbon, C ",0.55 %,0.55 %,
"Iron, Fe ",88.79 %,88.79 %,
"Molybdenum, Mo ",4.25 %,4.25 %,
"Silicon, Si ",0.50 %,0.50 %,
"Vanadium, V ",1.0 %,1.0 %,
Density ,7.81 g/cc,0.282 lb/in³,
Modulus of Elasticity ,207 GPa,30000 ksi,
Izod Impact Unnotched ,94.9 J,70.0 ft-lb,Oil Quenched from 1080°C
 ,169 J,125 ft-lb,Oil Quenched from 1080°C
"Chromium, Cr ",4.0 %,4.0 %,
"Manganese, Mn ",0.40 %,0.40 %,
"Nickel, Ni ",0.50 %,0.50 %,
"Sulfur, S ",0.010 %,0.010 %,

File: scrape_data/data_raw/Latrobe_LSS_2714_Hot_Work_Tool_Steel_DIN_1.2714_mod.csv
,Metric,English,Comments
Density,7.78 g/cc,0.281 lb/in³,Value supplied by MatWeb
"Hardness, Rockwell C",53,53,"Air Cooled from 860°C, 45 minutes"
 ,55,55,"Oil Quenched from 830°C, 45 minutes"
 ,57,57,"Air Cooled from 900°C, 45 minutes"
 ,59,59,"Oil Quenched from 870°C, 45 minutes"
"CTE, linear","12.2 µm/m-°C @Temperature 20.0 - 100 °C","6.78 µin/in-°F @Temperature 68.0 - 212 °F",
 ,"14.2 µm/m-°C @Temperature 20.0 - 500 °C","7.89 µin/in-°F @Temperature 68.0 - 932 °F",
Processing Temperature ,732 °C,1350 °F,Critical Temperaure Ac1
 ,771 °C,1420 °F,Critical Temperaure Ac3
"Carbon, C",0.50 %,0.50 %,
"Iron, Fe",94.85 %,94.85 %,
"Molybdenum, Mo",0.50 %,0.50 %,
"Silicon, Si",0.25 %,0.25 %,
Machinability,75 - 80 %,75 - 80 %,1% Carbon Steel
Thermal Conductivity,"35.0 W/m-K @Temperature 700 °C","243 BTU-in/hr-ft²-°F @Temperature 1290 °F",
 ,"36.0 W/m-K @Temperature 20.0 °C","250 BTU-in/hr-ft²-°F @Temperature 68.0 °F",
 ,"38.0 W/m-K @Temperature 350 °C","264 BTU-in/hr-ft²-°F @Temperature 662 °F",
"Chromium, Cr",1.3 %,1.3 %,
"Manganese, Mn",0.85 %,0.85 %,
"Nickel, Ni",1.65 %,1.65 %,
"Vanadium, V",0.10 %,0.10 %,

File: scrape_data/data_raw/Latrobe_Lescalloy_300M_-_HS_VAC-ARC_High_Strength_Alloy_Steel.csv
,Metric,English,Comments
Density,7.83 g/cc,0.283 lb/in³,
"Hardness, Rockwell C",57.5,57.5,"1"" from quench end; Jominy End Quench Hardenability"
 ,58,58,"1/2"" from quenched end; Jominy End Quench Hardenability"
 ,59,59,"1/8"" from quenched end; Jominy End Quench Hardenability"
"Tensile Strength, Yield","1696 - 1731 MPa @Strain 0.200 %","246000 - 251100 psi @Strain 0.200 %",302°C Temper Temperature
Reduction of Area,31 - 34 %,31 - 34 %,302°C Temper Temperature
"CTE, linear","11.34 µm/m-°C @Temperature -17.8 - 93.0 °C","6.300 µin/in-°F @Temperature -0.0400 - 199 °F",
Thermal Conductivity,37.49 W/m-K,260.2 BTU-in/hr-ft²-°F,
"Carbon, C",0.42 %,0.42 %,
"Iron, Fe",94.11 %,94.11 %,
"Molybdenum, Mo",0.40 %,0.40 %,
"Silicon, Si",1.65 %,1.65 %,
"Tensile Strength, Ultimate",2010 - 2050 MPa,292000 - 298000 psi,302°C Temper Temperature
Elongation at Break,10 - 11 %,10 - 11 %,302°C Temper Temperature
Specific Heat Capacity,0.448 J/g-°C,0.107 BTU/lb-°F,
"Chromium, Cr",0.80 %,0.80 %,
"Manganese, Mn",0.75 %,0.75 %,
"Nickel, Ni",1.8 %,1.8 %,
"Vanadium, V",0.070 %,0.070 %,

File: scrape_data/data_raw/Latrobe_Lescalloy_35NCD16_VAC-ARC_High_Strength_Alloy_Steel.csv
,Metric,English,Comments
"Tensile Strength, Ultimate ",1970 MPa,285000 psi,
Elongation at Break ,8.0 %,8.0 %,% in 5D
 ,10 %,10 %,in 4D
Fracture Toughness ,80.94 - 87.83 MPa-m½,73.66 - 79.93 ksi-in½,L-T
"Carbon, C ",0.40 %,0.40 %,
"Iron, Fe ",92.57 %,92.57 %,
"Molybdenum, Mo ",0.45 %,0.45 %,
"Silicon, Si ",0.30 %,0.30 %,
"Tensile Strength, Yield ","1550 MPa @Strain 0.200 %","225000 psi @Strain 0.200 %",
Reduction of Area ,40 %,40 %,
Charpy Impact ,21.69 J,16.00 ft-lb,U-Notch
"Chromium, Cr ",1.8 %,1.8 %,
"Manganese, Mn ",0.45 %,0.45 %,
"Nickel, Ni ",4.0 %,4.0 %,
"Vanadium, V ",0.030 %,0.030 %,

File: scrape_data/data_raw/Latrobe_Lescalloy_4340_VAC-ARC_10.5_square_High_Strength_Alloy_Steel.csv
,Metric,English,Comments
Density,7.83 g/cc,0.283 lb/in³,
"Hardness, Rockwell C",48 - 58,48 - 58,"1"" from quenched end"
"Tensile Strength, Yield",1035 MPa,150100 psi,593°C Temper Temperature
Reduction of Area,60 %,60 %,593°C Temper Temperature
"CTE, linear","11.3 µm/m-°C @Temperature 18.0 - 93.0 °C","6.28 µin/in-°F @Temperature 64.4 - 199 °F",
 ,"14.6 µm/m-°C @Temperature 18.0 - 648 °C","8.11 µin/in-°F @Temperature 64.4 - 1200 °F",
Thermal Conductivity,37.48 W/m-K,260.1 BTU-in/hr-ft²-°F,
"Carbon, C",0.40 %,0.40 %,
"Iron, Fe",95.7 %,95.7 %,
"Molybdenum, Mo",0.25 %,0.25 %,
"Silicon, Si",0.30 %,0.30 %,
"Tensile Strength, Ultimate",1140 MPa,165000 psi,593°C Temper Temperature
Elongation at Break,18 %,18 %,593°C Temper Temperature
Specific Heat Capacity,0.448 J/g-°C,0.107 BTU/lb-°F,
"Chromium, Cr",0.80 %,0.80 %,
"Manganese, Mn",0.75 %,0.75 %,
"Nickel, Ni",1.8 %,1.8 %,

File: scrape_data/data_raw/Latrobe_Lescalloy_9310_VAC-ARC_Premium_Carburizing_Steel.csv
,Metric,English,Comments
"Hardness, Brinell",331,331,In Core
"Tensile Strength, Ultimate",1070 MPa,155000 psi,In Core
Elongation at Break,15.5 %,15.5 %,"in 2"""
Machinability,40 %,40 %,B-1112 Steels
"Carbon, C",0.10 %,0.10 %,
"Iron, Fe",94.58 %,94.58 %,
"Molybdenum, Mo",0.12 %,0.12 %,
"Silicon, Si",0.25 %,0.25 %,
"Hardness, Rockwell C",36,36,"5/8"" from quench end; Jominy End Quench Hardenability"
 ,37,37,"1/2"" from quenched end; Jominy End Quench Hardenability"
 ,39,39,"1/8"" from quenched end; Jominy End Quench Hardenability"
"Tensile Strength, Yield",896 MPa,130000 psi,
Reduction of Area,52 %,52 %,
"Chromium, Cr",1.2 %,1.2 %,
"Manganese, Mn",0.50 %,0.50 %,
"Nickel, Ni",3.25 %,3.25 %,

File: scrape_data/data_raw/Latrobe_Lescalloy_AF_1410_VIM-VAR_13.5_in_High_Strength_Alloy_Steel.csv
,Metric,English,Comments
Density,7.83 g/cc,0.283 lb/in³,
"Tensile Strength, Ultimate",1670 MPa,242000 psi,Transverse
 ,1670 MPa,242000 psi,Longitudinal
Elongation at Break,16 %,16 %,Longitudinal
 ,16 %,16 %,Transverse
Modulus of Elasticity,203 GPa,29400 ksi,
Processing Temperature ,168 °C,334 °F,Martensitic Finish
 ,336 °C,637 °F,Martensitic Start
"Carbon, C",0.15 %,0.15 %,
"Cobalt, Co ",14 %,14 %,
"Manganese, Mn",0.10 %,0.10 %,
"Nickel, Ni",10 %,10 %,
"Tensile Strength, Yield",1517 MPa,220000 psi,Transverse
 ,1531 MPa,222100 psi,Longitudinal
Reduction of Area,66 %,66 %,Transverse
 ,71 %,71 %,Longitudinal
Charpy Impact,68.0 J,50.2 ft-lb,"V-Notch, Transverse"
 ,75.0 J,55.3 ft-lb,"V-Notch, Longitudinal"
"Chromium, Cr",2.0 %,2.0 %,
"Iron, Fe",72.65 %,72.65 %,
"Molybdenum, Mo",1.0 %,1.0 %,
"Silicon, Si",0.10 %,0.10 %,

File: scrape_data/data_raw/Latrobe_Lescalloy_AF_1410_VIM-VAR_6_in_High_Strength_Alloy_Steel.csv
,Metric,English,Comments
Density,7.83 g/cc,0.283 lb/in³,
"Tensile Strength, Ultimate",1670 MPa,242000 psi,Transverse
 ,1670 MPa,242000 psi,Longitudinal
Elongation at Break,17 %,17 %,Longitudinal
 ,17 %,17 %,Transverse
Modulus of Elasticity,203 GPa,29400 ksi,
Charpy Impact,76.0 J,56.1 ft-lb,"V-Notch, Transverse"
 ,84.0 J,62.0 ft-lb,"V-Notch, Longitudinal"
Processing Temperature ,168 °C,334 °F,Martensitic Finish
 ,336 °C,637 °F,Martensitic Start
"Carbon, C",0.15 %,0.15 %,
"Cobalt, Co ",14 %,14 %,
"Manganese, Mn",0.10 %,0.10 %,
"Nickel, Ni",10 %,10 %,
"Tensile Strength, Yield",1517 MPa,220000 psi,Transverse
 ,1517 MPa,220000 psi,Longitudinal
Reduction of Area,70 %,70 %,Transverse
 ,73 %,73 %,Longitudinal
Fracture Toughness ,165 MPa-m½,150 ksi-in½,
"Chromium, Cr",2.0 %,2.0 %,
"Iron, Fe",72.65 %,72.65 %,
"Molybdenum, Mo",1.0 %,1.0 %,
"Silicon, Si",0.10 %,0.10 %,

File: scrape_data/data_raw/Latrobe_Lescalloy_AF_1410_VIM-VAR_9_in_High_Strength_Alloy_Steel.csv
,Metric,English,Comments
Density,7.83 g/cc,0.283 lb/in³,
"Tensile Strength, Ultimate",1660 MPa,241000 psi,Transverse
 ,1660 MPa,241000 psi,Longitudinal
Elongation at Break,16 %,16 %,Transverse
 ,17 %,17 %,Longitudinal
Modulus of Elasticity,203 GPa,29400 ksi,
Processing Temperature ,168 °C,334 °F,Martensitic Finish
 ,336 °C,637 °F,Martensitic Start
"Carbon, C",0.15 %,0.15 %,
"Cobalt, Co ",14 %,14 %,
"Manganese, Mn",0.10 %,0.10 %,
"Nickel, Ni",10 %,10 %,
"Tensile Strength, Yield",1517 MPa,220000 psi,Longitudinal
 ,1524 MPa,221000 psi,Transverse
Reduction of Area,68 %,68 %,Transverse
 ,72 %,72 %,Longitudinal
Charpy Impact,71.0 J,52.4 ft-lb,"V-Notch, Transverse"
 ,83.0 J,61.2 ft-lb,"V-Notch, Longitudinal"
"Chromium, Cr",2.0 %,2.0 %,
"Iron, Fe",72.65 %,72.65 %,
"Molybdenum, Mo",1.0 %,1.0 %,
"Silicon, Si",0.10 %,0.10 %,

File: scrape_data/data_raw/Latrobe_Lescalloy_D6AC_VAC-ARC_High_Strength_Alloy_Steel.csv
,Metric,English,Comments
Density,7.86 g/cc,0.284 lb/in³,
"Hardness, Rockwell C",36,36,650°C Temper
 ,46,46,510°C Temper Temperature
 ,53,53,316°C Temper Temperature
"Tensile Strength, Yield",1345 MPa,195100 psi,510°C Temper Temperature
 ,1724 MPa,250000 psi,316°C Temper Temperature
Reduction of Area,23 %,23 %,316°C Temper Temperature
 ,25 %,25 %,510°C Temper Temperature
Machinability,50 - 55 %,50 - 55 %,AISI B1112 Screw Stock
"CTE, linear","13.16 µm/m-°C @Temperature 38.0 - 93.0 °C","7.311 µin/in-°F @Temperature 100 - 199 °F",
 ,"16.1 µm/m-°C @Temperature 316 - 704 °C","8.95 µin/in-°F @Temperature 601 - 1300 °F",
"Carbon, C",0.46 %,0.46 %,
"Iron, Fe",95.74 %,95.74 %,
"Molybdenum, Mo",1.0 %,1.0 %,
"Silicon, Si",0.25 %,0.25 %,
"Tensile Strength, Ultimate",1570 MPa,228000 psi,510°C Temper Temperature
 ,1930 MPa,280000 psi,316°C Temper Temperature
Elongation at Break,7.0 %,7.0 %,316°C Temper Temperature
 ,7.0 %,7.0 %,510°C Temper Temperature
Modulus of Elasticity,210 GPa,30500 ksi,
 ,"76.5 GPa @Temperature 649 °C","11100 ksi @Temperature 1200 °F",
 ,"163 GPa @Temperature 427 °C","23700 ksi @Temperature 801 °F",
"Chromium, Cr",1.1 %,1.1 %,
"Manganese, Mn",0.75 %,0.75 %,
"Nickel, Ni",0.60 %,0.60 %,
"Vanadium, V",0.10 %,0.10 %,

File: scrape_data/data_raw/Latrobe_Lescalloy_HP_9-4-30_VAC-ARC_5.75_in_RCS_Billet_Size_High_Strength_Alloy_Steel.csv
,Metric,English,Comments
Density,7.75 g/cc,0.280 lb/in³,
"Hardness, Rockwell C",51,51,"1"" from quench end; Jominy End Quench Hardenability"
 ,51,51,"1/2"" from quenched end; Jominy End Quench Hardenability"
 ,52,52,"1/8"" from quenched end; Jominy End Quench Hardenability"
"Tensile Strength, Yield","1310 - 1340 MPa @Strain 0.200 %","190000 - 194000 psi @Strain 0.200 %",
Reduction of Area,51.7 - 52.5 %,51.7 - 52.5 %,
Charpy Impact,"27.0 J @Temperature -54.0 °C","19.9 ft-lb @Temperature -65.2 °F",V-notch
"CTE, linear","11.3 µm/m-°C @Temperature 20.0 - 427 °C","6.28 µin/in-°F @Temperature 68.0 - 801 °F",
"Carbon, C",0.30 %,0.30 %,
"Cobalt, Co ",4.5 %,4.5 %,
"Manganese, Mn",0.30 %,0.30 %,
"Nickel, Ni",7.5 %,7.5 %,
"Vanadium, V",0.10 %,0.10 %,
"Tensile Strength, Ultimate",1590 - 1600 MPa,230000 - 232000 psi,
Elongation at Break,15 %,15 %,
Fracture Toughness ,143 MPa-m½,130 ksi-in½,
"Chromium, Cr",1.0 %,1.0 %,
"Iron, Fe",85.2 %,85.2 %,
"Molybdenum, Mo",1.0 %,1.0 %,
"Silicon, Si",0.10 %,0.10 %,

File: scrape_data/data_raw/Latrobe_Lescalloy_HY-180_VIM-VAR_2.01_-_4.00_thickness_High_Strength_Alloy_Steel.csv
,Metric,English,Comments
Density,7.75 g/cc,0.280 lb/in³,
"Tensile Strength, Ultimate",1310 MPa,190000 psi,
Elongation at Break,12 %,12 %,
Modulus of Elasticity,190 GPa,27600 ksi,
Processing Temperature ,166 °C,331 °F,Critical Temperaure Mf
 ,327 °C,621 °F,Critical Temperaure Ms
 ,624 °C,1160 °F,Critical Temperaure Ac1
 ,793 °C,1460 °F,Critical Temperaure Ac3
"Carbon, C",0.13 %,0.13 %,
"Cobalt, Co ",8.0 %,8.0 %,
"Manganese, Mn",0.10 %,0.10 %,
"Nickel, Ni",10 %,10 %,
"Tensile Strength, Yield",1207 MPa,175100 psi,
Reduction of Area,60 %,60 %,
Charpy Impact,"68.0 J @Temperature -17.8 °C","50.2 ft-lb @Temperature 0.000 °F",V-notch
"Chromium, Cr",2.0 %,2.0 %,
"Iron, Fe",78.72 %,78.72 %,
"Molybdenum, Mo",1.0 %,1.0 %,
"Silicon, Si",0.050 %,0.050 %,

File: scrape_data/data_raw/Latrobe_Lescalloy®_4330+V_VAC-ARC_High_Strength_Alloy_Steel.csv
,Metric,English,Comments
Density ,7.83 g/cc,0.283 lb/in³,
"Hardness, Rockwell C ",47,47,316°C Temper Temperature
 ,50,50,282°C Temper Temperature
"Tensile Strength, Yield ",1331 MPa,193000 psi,316°C Temper Temperature
 ,1345 MPa,195100 psi,282°C Temper Temperature
Reduction of Area ,47 %,47 %,282°C Temper Temperature
 ,47 %,47 %,316°C Temper Temperature
Specific Heat Capacity ,0.669 J/g-°C,0.160 BTU/lb-°F,
"Carbon, C ",0.30 %,0.30 %,
"Iron, Fe ",95.43 %,95.43 %,
"Molybdenum, Mo ",0.40 %,0.40 %,
"Silicon, Si ",0.30 %,0.30 %,
"Tensile Strength, Ultimate ",1550 MPa,225000 psi,316°C Temper Temperature
 ,1620 MPa,235000 psi,282°C Temper Temperature
Elongation at Break ,11 %,11 %,282°C Temper Temperature
 ,11 %,11 %,316°C Temper Temperature
Notched Tensile Strength ,2048 MPa,297000 psi,Kt7; 316°C Temper Temperature
 ,2083 MPa,302100 psi,Kt7; 282°C Temper Temperature
"Chromium, Cr ",0.85 %,0.85 %,
"Manganese, Mn ",0.85 %,0.85 %,
"Nickel, Ni ",1.8 %,1.8 %,
"Vanadium, V ",0.070 %,0.070 %,

File: scrape_data/data_raw/Latrobe_Lesco_53_VIM-VAR_Premium_Carburizing_Steel.csv
,Metric,English,Comments
"Hardness, Rockwell C ",35,35,Core between 70°F and 600°F
 ,55,55,Case at 600°C
"Tensile Strength, Yield ",965 MPa,140000 psi,
Reduction of Area ,63.5 %,63.5 %,
"CTE, linear  ","11.26 µm/m-°C
@Temperature 24.0 - 93.0 °C","6.256 µin/in-°F
@Temperature 75.2 - 199 °F",
 ,"12.25 µm/m-°C
@Temperature 24.0 - 316 °C","6.806 µin/in-°F
@Temperature 75.2 - 601 °F",
 ,"13.05 µm/m-°C
@Temperature 24.0 - 538 °C","7.250 µin/in-°F
@Temperature 75.2 - 1000 °F",
"Carbon, C ",0.11 %,0.11 %,
"Copper, Cu ",2.0 %,2.0 %,
"Manganese, Mn ",0.40 %,0.40 %,
"Nickel, Ni ",2.0 %,2.0 %,
"Vanadium, V ",0.10 %,0.10 %,
"Tensile Strength, Ultimate ",1170 MPa,170000 psi,
Elongation at Break ,16 %,16 %,"in 2"""
Charpy Impact ,118 - 129 J,87.0 - 95.1 ft-lb,V-Notch
"Chromium, Cr ",1.0 %,1.0 %,
"Iron, Fe ",90.24 %,90.24 %,
"Molybdenum, Mo ",3.25 %,3.25 %,
"Silicon, Si ",0.90 %,0.90 %,

File: scrape_data/data_raw/Latrobe_Nitralloy_N_VAC-ARC_Premium_Nitriding_Steel.csv
,Metric,English,Comments
"Hardness, Rockwell C",29,29,"Core, At 1650°F, oil quench, tempered at 1200°F"
 ,41,41,"Core, A+ age at 975°C for 20 hours"
"Tensile Strength, Yield",1172 MPa,170000 psi,A+ age at 975°C for 20 hours
 ,"793 MPa @Temperature 899 °C","115000 psi @Temperature 1650 °F","oil quench, tempered at 1200°F"
Reduction of Area,50 %,50 %,A+ age at 975°C for 20 hours
 ,"59 % @Temperature 899 °C","59 % @Temperature 1650 °F","after oil quench, tempered at 1200°F"
"Aluminum, Al ",1.25 %,1.25 %,
"Chromium, Cr",1.15 %,1.15 %,
"Manganese, Mn",0.60 %,0.60 %,
"Nickel, Ni",3.5 %,3.5 %,
"Tensile Strength, Ultimate",910 MPa,132000 psi,"At 1650°F, oil quench, tempered at 1200°F"
 ,1240 MPa,180000 psi,A+ age at 975°C for 20 hours
Elongation at Break,16 %,16 %,A+ age at 975°C for 20 hours
 ,"22 % @Temperature 899 °C","22 % @Temperature 1650 °F",sample was oil quenched and tempered at 1200°F
Charpy Impact,16.3 J,12.0 ft-lb,48 Aging at 504°C
"Carbon, C",0.24 %,0.24 %,
"Iron, Fe",92.71 %,92.71 %,
"Molybdenum, Mo",0.25 %,0.25 %,
"Silicon, Si",0.30 %,0.30 %,

File: scrape_data/data_raw/M50-NiL_High_Performance_Carburizing_Bearing_and_Gear_Steel.csv
,Metric,English,Comments
Density ,7.86 g/cc,0.284 lb/in³,
Modulus of Elasticity ,203 GPa,29500 ksi,
Charpy Impact ,"30.0 - 50.0 J @Temperature -17.8 °C","22.1 - 36.9 ft-lb @Temperature 0.000 °F",
"CTE, linear  ","11.2 µm/m-°C @Temperature 21.0 - 204 °C","6.22 µin/in-°F @Temperature 69.8 - 399 °F",
 ,"12.0 µm/m-°C @Temperature 21.0 - 427 °C","6.67 µin/in-°F @Temperature 69.8 - 801 °F",
Transformation Temperature ,215 °C,419 °F,Martensitic Finish
 ,332 °C,630 °F,Martensitic Start
Processing Temperature ,738 °C,1360 °F,Critical Temperature Core Ac1
 ,960 °C,1760 °F,Critical Temperature Core Ac3
"Carbon, C ",0.13 %,0.13 %,
"Iron, Fe ",86.37 %,86.37 %,
"Molybdenum, Mo ",4.25 %,4.25 %,
"Silicon, Si ",0.20 %,0.20 %,
Fracture Toughness ,31.9 - 36.3 MPa-m½,29.0 - 33.0 ksi-in½,cracks originating in case; case depth 0.30 to 0.35 in.
 ,41.8 - 49.4 MPa-m½,38.0 - 45.0 ksi-in½,cracks originating in core
"Maximum Service Temperature, Air ",316 °C,600 °F,
"Chromium, Cr ",4.2 %,4.2 %,
"Manganese, Mn ",0.25 %,0.25 %,
"Nickel, Ni ",3.4 %,3.4 %,
"Vanadium, V ",1.2 %,1.2 %,

File: scrape_data/data_raw/Overview_of_materials_for_AISI_4000_Series_Steel.csv
,Metric,English,Comments
Density,7.75 - 7.85 g/cc,0.280 - 0.284 lb/in³,Average value: 7.85 g/cc Grade Count:601
"Hardness, Brinell",121 - 578,121 - 578,Average value: 280 Grade Count:561
"Hardness, Rockwell B",68.0 - 112,68.0 - 112,Average value: 96.3 Grade Count:533
"Hardness, Vickers",36.0 - 1140,36.0 - 1140,Average value: 307 Grade Count:580
"Tensile Strength, Yield",275 - 1860 MPa,39900 - 270000 psi,Average value: 747 MPa Grade Count:535
Reduction of Area,16.0 - 74.4 %,16.0 - 74.4 %,Average value: 54.9 % Grade Count:448
Compressive Yield Strength ,1650 - 1800 MPa,239000 - 260000 psi,Average value: 1700 MPa Grade Count:12
Poissons Ratio,0.270 - 0.300,0.270 - 0.300,Average value: 0.290 Grade Count:592
Fracture Toughness ,33.0 - 115 MPa-m½,30.0 - 105 ksi-in½,Average value: 67.3 MPa-m½ Grade Count:6
Shear Modulus,74.0 - 82.0 GPa,10700 - 11900 ksi,Average value: 79.7 GPa Grade Count:592
Charpy Impact,15.0 - 94.9 J,11.1 - 70.0 ft-lb,Average value: 42.7 J Grade Count:7
Electrical Resistivity,0.0000170 - 0.0000263 ohm-cm,0.0000170 - 0.0000263 ohm-cm,Average value: 0.0000241 ohm-cm Grade Count:570
"CTE, linear",10.4 - 14.6 µm/m-°C,5.78 - 8.11 µin/in-°F,Average value: 12.7 µm/m-°C Grade Count:222
Thermal Conductivity,42.6 - 52.0 W/m-K,296 - 361 BTU-in/hr-ft²-°F,Average value: 44.3 W/m-K Grade Count:531
"Carbon, C",0.0500 - 1.29 %,0.0500 - 1.29 %,Average value: 0.299 % Grade Count:615
"Iron, Fe",91.9 - 98.9 %,91.9 - 98.9 %,Average value: 96.9 % Grade Count:615
"Molybdenum, Mo",0.0800 - 0.750 %,0.0800 - 0.750 %,Average value: 0.256 % Grade Count:612
"Phosphorous, P",0.0200 - 0.0400 %,0.0200 - 0.0400 %,Average value: 0.0341 % Grade Count:596
"Sulfur, S",0.0200 - 0.400 %,0.0200 - 0.400 %,Average value: 0.0387 % Grade Count:599
Particle Size ,6.70 - 12.0 µm,6.70 - 12.0 µm,Average value: 9.27 µm Grade Count:12
"Hardness, Knoop",140 - 616,140 - 616,Average value: 309 Grade Count:578
"Hardness, Rockwell C",10.0 - 62.5,10.0 - 62.5,Average value: 30.3 Grade Count:529
"Tensile Strength, Ultimate",450 - 1970 MPa,65300 - 285000 psi,Average value: 977 MPa Grade Count:537
Elongation at Break,8.00 - 34.0 %,8.00 - 34.0 %,Average value: 19.2 % Grade Count:533
Modulus of Elasticity,192 - 213 GPa,27800 - 30900 ksi,Average value: 204 GPa Grade Count:597
Bulk Modulus,152 - 170 GPa,22000 - 24700 ksi,Average value: 160 GPa Grade Count:590
Fatigue Strength ,138 - 772 MPa,20000 - 112000 psi,Average value: 528 MPa Grade Count:11
Machinability,50.0 - 75.0 %,50.0 - 75.0 %,Average value: 59.7 % Grade Count:562
Izod Impact ,9.00 - 138 J,6.64 - 102 ft-lb,Average value: 63.6 J Grade Count:68
Specific Heat Capacity,0.470 - 0.477 J/g-°C,0.112 - 0.114 BTU/lb-°F,Average value: 0.475 J/g-°C Grade Count:483
"Chromium, Cr",0.300 - 3.30 %,0.300 - 3.30 %,Average value: 0.800 % Grade Count:380
"Manganese, Mn",0.300 - 3.00 %,0.300 - 3.00 %,Average value: 0.707 % Grade Count:614
"Nickel, Ni",0.650 - 3.80 %,0.650 - 3.80 %,Average value: 2.17 % Grade Count:314
"Silicon, Si",0.150 - 1.05 %,0.150 - 1.05 %,Average value: 0.240 % Grade Count:615

File: scrape_data/data_raw/Overview_of_materials_for_AISI_9000_Series_Steel.csv
,Metric,English,Comments
Density,7.75 - 7.87 g/cc,0.280 - 0.284 lb/in³,Average value: 7.85 g/cc Grade Count:91
"Hardness, Brinell",163 - 514,163 - 514,Average value: 304 Grade Count:87
"Hardness, Rockwell B",89.0 - 100,89.0 - 100,Average value: 98.7 Grade Count:83
"Hardness, Vickers",192 - 397,192 - 397,Average value: 321 Grade Count:84
"Tensile Strength, Yield",440 - 1560 MPa,63800 - 226000 psi,Average value: 799 MPa Grade Count:83
Modulus of Elasticity,200 - 209 GPa,29000 - 30300 ksi,Average value: 200 GPa Grade Count:89
Poissons Ratio,0.270 - 0.300,0.270 - 0.300,Average value: 0.290 Grade Count:89
Shear Modulus,78.0 - 82.0 GPa,11300 - 11900 ksi,Average value: 79.9 GPa Grade Count:90
Electrical Resistivity,0.0000170 - 0.0000174 ohm-cm,0.0000170 - 0.0000174 ohm-cm,Average value: 0.0000174 ohm-cm Grade Count:88
"CTE, linear",11.5 - 14.6 µm/m-°C,6.39 - 8.11 µin/in-°F,Average value: 11.6 µm/m-°C Grade Count:89
Thermal Conductivity,46.8 - 52.0 W/m-K,325 - 361 BTU-in/hr-ft²-°F,Average value: 51.8 W/m-K Grade Count:89
"Boron, B ",0.000500 - 0.00300 %,0.000500 - 0.00300 %,Average value: 0.00175 % Grade Count:4
"Chromium, Cr",0.250 - 1.45 %,0.250 - 1.45 %,Average value: 1.12 % Grade Count:69
"Manganese, Mn",0.400 - 1.10 %,0.400 - 1.10 %,Average value: 0.647 % Grade Count:90
"Nickel, Ni",0.250 - 3.55 %,0.250 - 3.55 %,Average value: 2.90 % Grade Count:68
"Silicon, Si",0.150 - 2.20 %,0.150 - 2.20 %,Average value: 0.669 % Grade Count:90
"Hardness, Knoop",204 - 405,204 - 405,Average value: 331 Grade Count:84
"Hardness, Rockwell C",15.0 - 41.0,15.0 - 41.0,Average value: 31.2 Grade Count:70
"Tensile Strength, Ultimate",770 - 1780 MPa,112000 - 258000 psi,Average value: 1060 MPa Grade Count:83
Elongation at Break,10.0 - 22.0 %,10.0 - 22.0 %,Average value: 17.3 % Grade Count:83
Bulk Modulus,160 - 170 GPa,23200 - 24700 ksi,Average value: 160 GPa Grade Count:87
Machinability,40.0 - 70.0 %,40.0 - 70.0 %,Average value: 49.5 % Grade Count:87
Izod Impact ,9.00 - 119 J,6.64 - 87.8 ft-lb,Average value: 69.8 J Grade Count:6
Specific Heat Capacity,0.470 - 0.472 J/g-°C,0.112 - 0.113 BTU/lb-°F,Average value: 0.472 J/g-°C Grade Count:88
"Carbon, C",0.0700 - 0.650 %,0.0700 - 0.650 %,Average value: 0.230 % Grade Count:90
"Iron, Fe",93.7 - 98.4 %,93.7 - 98.4 %,Average value: 95.3 % Grade Count:90
"Molybdenum, Mo",0.0800 - 0.300 %,0.0800 - 0.300 %,Average value: 0.121 % Grade Count:68
"Phosphorous, P",0.0100 - 0.0350 %,0.0100 - 0.0350 %,Average value: 0.0298 % Grade Count:60
"Sulfur, S",0.0100 - 0.0500 %,0.0100 - 0.0500 %,Average value: 0.0380 % Grade Count:89

File: scrape_data/data_raw/Overview_of_materials_for_Low_Alloy_Steel.csv
,Metric,English,Comments
Density,7.50 - 8.08 g/cc,0.271 - 0.292 lb/in³,Average value: 7.84 g/cc Grade Count:1721
"Hardness, Brinell",121 - 578,121 - 578,Average value: 276 Grade Count:1289
"Hardness, Rockwell B",45.0 - 112,45.0 - 112,Average value: 96.2 Grade Count:1213
"Hardness, Vickers",36.0 - 661,36.0 - 661,Average value: 298 Grade Count:1280
"Tensile Strength, Yield",110 - 2400 MPa,16000 - 347000 psi,Average value: 711 MPa Grade Count:1579
Elongation at Yield ,1.00 - 40.0 %,1.00 - 40.0 %,Average value: 16.9 % Grade Count:4
Modulus of Elasticity,183 - 213 GPa,26500 - 30900 ksi,Average value: 203 GPa Grade Count:1524
Bulk Modulus,152 - 170 GPa,22000 - 24700 ksi,Average value: 160 GPa Grade Count:1498
Fatigue Strength ,138 - 772 MPa,20000 - 112000 psi,Average value: 472 MPa Grade Count:17
Machinability,40.0 - 75.0 %,40.0 - 75.0 %,Average value: 59.8 % Grade Count:1219
Izod Impact ,9.00 - 138 J,6.64 - 102 ft-lb,Average value: 57.5 J Grade Count:132
"Charpy Impact, Unnotched ",39.3 - 176 J,29.0 - 130 ft-lb,Average value: 82.0 J Grade Count:8
Electrical Resistivity,0.0000170 - 0.000142 ohm-cm,0.0000170 - 0.000142 ohm-cm,Average value: 0.0000230 ohm-cm Grade Count:1427
"CTE, linear",10.1 - 14.9 µm/m-°C,5.61 - 8.28 µin/in-°F,Average value: 12.6 µm/m-°C Grade Count:677
Thermal Conductivity,25.3 - 93.0 W/m-K,176 - 645 BTU-in/hr-ft²-°F,Average value: 46.4 W/m-K Grade Count:1366
"Aluminum, Al ",0.0100 - 1.20 %,0.0100 - 1.20 %,Average value: 0.124 % Grade Count:72
"Carbon, C",0.0300 - 1.29 %,0.0300 - 1.29 %,Average value: 0.302 % Grade Count:1705
"Cobalt, Co ",3.75 - 12.0 %,3.75 - 12.0 %,Average value: 8.60 % Grade Count:50
"Hydrogen, H ",0.00100 - 0.00250 %,0.00100 - 0.00250 %,Average value: 0.00200 % Grade Count:3
"Manganese, Mn",0.100 - 3.00 %,0.100 - 3.00 %,Average value: 0.815 % Grade Count:1696
Nb + V ,0.0200 - 0.150 %,0.0200 - 0.150 %,Average value: 0.124 % Grade Count:5
"Niobium, Nb (Columbium, Cb) ",0.00500 - 0.150 %,0.00500 - 0.150 %,Average value: 0.0428 % Grade Count:92
"Oxygen, O ",0.00250 - 0.100 %,0.00250 - 0.100 %,Average value: 0.0627 % Grade Count:7
"Silicon, Si",0.0100 - 2.20 %,0.0100 - 2.20 %,Average value: 0.282 % Grade Count:1688
"Titanium, Ti ",0.0100 - 1.40 %,0.0100 - 1.40 %,Average value: 0.392 % Grade Count:77
"Zirconium, Zr ",0.0100 - 0.150 %,0.0100 - 0.150 %,Average value: 0.0295 % Grade Count:59
Particle Size ,6.70 - 12.0 µm,6.70 - 12.0 µm,Average value: 9.27 µm Grade Count:20
"Hardness, Knoop",140 - 682,140 - 682,Average value: 308 Grade Count:1268
"Hardness, Rockwell C",10.0 - 66.0,10.0 - 66.0,Average value: 30.2 Grade Count:1170
"Tensile Strength, Ultimate",180 - 2730 MPa,26100 - 396000 psi,Average value: 988 MPa Grade Count:1581
Elongation at Break,1.00 - 37.0 %,1.00 - 37.0 %,Average value: 18.5 % Grade Count:1560
Reduction of Area,3.00 - 75.0 %,3.00 - 75.0 %,Average value: 53.1 % Grade Count:616
Compressive Yield Strength ,1650 - 1800 MPa,239000 - 260000 psi,Average value: 1700 MPa Grade Count:12
Poissons Ratio,0.270 - 0.300,0.270 - 0.300,Average value: 0.290 Grade Count:1508
Fracture Toughness ,15.4 - 143 MPa-m½,14.0 - 130 ksi-in½,Average value: 73.7 MPa-m½ Grade Count:15
Shear Modulus,70.0 - 82.0 GPa,10200 - 11900 ksi,Average value: 79.7 GPa Grade Count:1554
Charpy Impact,15.0 - 339 J,11.1 - 250 ft-lb,Average value: 56.3 J Grade Count:15
"Bend Radius, Minimum ",0.000 - 4.00 t,0.000 - 4.00 t,Average value: 1.65 t Grade Count:101
Specific Heat Capacity,0.448 - 0.669 J/g-°C,0.107 - 0.160 BTU/lb-°F,Average value: 0.475 J/g-°C Grade Count:1295
"Boron, B ",0.000500 - 0.00600 %,0.000500 - 0.00600 %,Average value: 0.00232 % Grade Count:221
"Chromium, Cr",0.130 - 5.50 %,0.130 - 5.50 %,Average value: 0.783 % Grade Count:1192
"Copper, Cu",0.100 - 1.50 %,0.100 - 1.50 %,Average value: 0.495 % Grade Count:112
"Iron, Fe",63.0 - 100 %,63.0 - 100 %,Average value: 96.2 % Grade Count:1754
"Molybdenum, Mo",0.0600 - 4.80 %,0.0600 - 4.80 %,Average value: 0.419 % Grade Count:1223
"Nickel, Ni",0.150 - 18.5 %,0.150 - 18.5 %,Average value: 2.34 % Grade Count:904
"Nitrogen, N ",0.00100 - 0.0300 %,0.00100 - 0.0300 %,Average value: 0.0178 % Grade Count:18
"Phosphorous, P",0.00100 - 0.150 %,0.00100 - 0.150 %,Average value: 0.0331 % Grade Count:1619
"Sulfur, S",0.00100 - 0.400 %,0.00100 - 0.400 %,Average value: 0.0372 % Grade Count:1653
"Vanadium, V",0.00500 - 0.300 %,0.00500 - 0.300 %,Average value: 0.104 % Grade Count:171

File: scrape_data/data_raw/Sandvik_16.5.1_Welding_wire.csv
,Metric,English,Comments
"Tensile Strength, Ultimate ",850 MPa,123000 psi,TIG after post weld heat treatment at 590°C for 4 hrs
 ,850 MPa,123000 psi,SAW after post weld heat treatment at 590°C for 4 hrs
Elongation at Break ,20 %,20 %,SAW after post weld heat treatment at 590°C for 4 hrs
 ,22 %,22 %,TIG after post weld heat treatment at 590°C for 4 hrs
"Carbon, C ",0.017 %,0.017 %,All-Weld metal
 ,<= 0.0200 %,<= 0.0200 %,AIM
 ,0.020 %,0.020 %,Note 1
"Manganese, Mn ",0.90 %,0.90 %,Note 1
 ,1.4 %,1.4 %,All-Weld metal
 ,1.4 %,1.4 %,AIM
"Nickel, Ni ",5.5 %,5.5 %,Note 1
 ,5.5 %,5.5 %,All-Weld metal
 ,5.5 %,5.5 %,AIM
"Silicon, Si ",0.40 %,0.40 %,All-Weld metal
 ,0.40 %,0.40 %,AIM
 ,0.70 %,0.70 %,Note 1
"Tensile Strength, Yield  ","470 MPa
@Strain 0.200 %","68200 psi
@Strain 0.200 %",TIG after post weld heat treatment at 590°C for 4 hrs
 ,"490 MPa
@Strain 0.200 %","71100 psi
@Strain 0.200 %",SAW after post weld heat treatment at 590°C for 4 hrs
Charpy Impact ,40.0 J,29.5 ft-lb,SAW after post weld heat treatment at 590°C for 4 hrs
 ,80.0 J,59.0 ft-lb,TIG after post weld heat treatment at 590°C for 4 hrs
"Chromium, Cr ",16 %,16 %,Note 1
 ,16 %,16 %,All-Weld metal
 ,16 %,16 %,AIM
"Molybdenum, Mo ",1.0 %,1.0 %,Note 1
 ,1.0 %,1.0 %,All-Weld metal
 ,1.0 %,1.0 %,AIM
"Phosphorous, P ",0.020 %,0.020 %,All-Weld metal
 ,<= 0.0250 %,<= 0.0250 %,AIM
 ,0.025 %,0.025 %,Note 1
"Sulfur, S ",0.012 %,0.012 %,Note 1
 ,0.012 %,0.012 %,All-Weld metal
 ,<= 0.0150 %,<= 0.0150 %,AIM

File: scrape_data/data_raw/Sandvik_19.12.3.NbSi_Welding_wire.csv
,Metric,English,Comments
Density ,8.00 g/cc,0.289 lb/in,
"Hardness, Vickers ",160,160,
"Tensile Strength, Yield  ","390 MPa @Strain 0.200 %,
Temperature 400 C","56600 psi @Strain 0.200 %,
Temperature 752 F",
 ,"400 MPa @Strain 0.200 %,
Temperature 20.0 C","58000 psi @Strain 0.200 %,
Temperature 68.0 F",
Reduction of Area ,60 %,60 %,
"CTE, linear ","18.0 m/m-C @Temperature 20.0 - 400 C","10.0 in/in-F @Temperature 68.0 - 752 F",
"Maximum Service Temperature, Air ",400 C,752 F,
"Carbon, C ",0.040 %,0.040 %,AIM
 ,0.040 %,0.040 %,All Weld Metal
"Cobalt, Co ",<= 0.200 %,<= 0.200 %,AIM
"Manganese, Mn ",1.2 %,1.2 %,AIM
 ,1.2 %,1.2 %,All Weld Metal
"Nickel, Ni ",12 %,12 %,All Weld Metal
 ,12.5 %,12.5 %,AIM
"Nitrogen, N ",0.050 %,0.050 %,All Weld Metal
 ,<= 0.0600 %,<= 0.0600 %,AIM
"Silicon, Si ",0.80 %,0.80 %,All Weld Metal
 ,0.90 %,0.90 %,AIM
"Tensile Strength, Ultimate  ","540 MPa @Temperature 400 C","78300 psi @Temperature 752 F",
 ,"610 MPa @Temperature 20.0 C","88500 psi @Temperature 68.0 F",
Elongation at Break  ,"30 % @Temperature 400 C","30 % @Temperature 752 F",
 ,"35 % @Temperature 20.0 C","35 % @Temperature 68.0 F",
Charpy Impact  ,"40.0 J @Temperature -196 C","29.5 ft-lb @Temperature -321 F",
 ,"110 J @Temperature 20.0 C","81.1 ft-lb @Temperature 68.0 F",
Thermal Conductivity  ,"15.0 W/m-K @Temperature 20.0 C","104 BTU-in/hr-ft-F @Temperature 68.0 F",
 ,"16.0 W/m-K @Temperature 100 C","111 BTU-in/hr-ft-F @Temperature 212 F",
 ,"21.0 W/m-K @Temperature 300 C","146 BTU-in/hr-ft-F @Temperature 572 F",
 ,"23.0 W/m-K @Temperature 500 C","160 BTU-in/hr-ft-F @Temperature 932 F",
"Chromium, Cr ",18 %,18 %,All Weld Metal
 ,18.5 %,18.5 %,AIM
"Copper, Cu ",<= 0.200 %,<= 0.200 %,AIM
"Molybdenum, Mo ",2.6 %,2.6 %,AIM
 ,2.6 %,2.6 %,All Weld Metal
"Niobium, Nb (Columbium, Cb) ",>= 0.0600 %,>= 0.0600 %,AIM
 ,>= 0.550 %,>= 0.550 %,All Weld Metal
"Phosphorous, P ",0.0090 %,0.0090 %,All Weld Metal
 ,<= 0.0250 %,<= 0.0250 %,AIM
"Sulfur, S ",0.011 %,0.011 %,All Weld Metal
 ,<= 0.0150 %,<= 0.0150 %,AIM

File: scrape_data/data_raw/Sandvik_19.13.4.L_Welding_wire.csv
,Metric,English,Comments
Density,8.00 g/cc,0.289 lb/in,
"Hardness, Vickers",160,160,
"Tensile Strength, Yield","290 MPa @Strain 0.200 %,
Temperature 400 C","42100 psi @Strain 0.200 %,
Temperature 752 F",
 ,"380 MPa @Strain 0.200 %,
Temperature 20.0 C","55100 psi @Strain 0.200 %,
Temperature 68.0 F",
Reduction of Area,70 %,70 %,
Thermal Conductivity,"15.0 W/m-K @Temperature 20.0 C","104 BTU-in/hr-ft-F @Temperature 68.0 F",
 ,"15.0 W/m-K @Temperature 100 C","104 BTU-in/hr-ft-F @Temperature 212 F",
 ,"19.0 W/m-K @Temperature 300 C","132 BTU-in/hr-ft-F @Temperature 572 F",
 ,"21.0 W/m-K @Temperature 500 C","146 BTU-in/hr-ft-F @Temperature 932 F",
"Carbon, C",<= 0.0200 %,<= 0.0200 %,Aim
 ,0.020 %,0.020 %,Weld metal
"Cobalt, Co ",<= 0.200 %,<= 0.200 %,AIM
"Manganese, Mn",1.7 %,1.7 %,Weld metal
 ,1.8 %,1.8 %,Aim
"Nickel, Ni",13 %,13 %,Weld metal
 ,13.5 %,13.5 %,Aim
"Phosphorous, P",0.010 %,0.010 %,Weld metal
 ,<= 0.0150 %,<= 0.0150 %,Aim
"Sulfur, S",0.012 %,0.012 %,Weld metal
 ,<= 0.0150 %,<= 0.0150 %,Aim
"Tensile Strength, Ultimate","460 MPa @Temperature 400 C","66700 psi @Temperature 752 F",
 ,"600 MPa @Temperature 20.0 C","87000 psi @Temperature 68.0 F",
Elongation at Break,"28 % @Temperature 400 C","28 % @Temperature 752 F",
 ,"42 % @Temperature 20.0 C","42 % @Temperature 68.0 F",
Charpy Impact,"140 J @Temperature 20.0 C","103 ft-lb @Temperature 68.0 F",
"Chromium, Cr",18.5 %,18.5 %,Weld metal
 ,19 %,19 %,Aim
"Copper, Cu",<= 0.100 %,<= 0.100 %,AIM
"Molybdenum, Mo",3.5 %,3.5 %,Weld metal
 ,3.6 %,3.6 %,Aim
"Nitrogen, N ",0.050 %,0.050 %,Weld metal
 ,<= 0.0600 %,<= 0.0600 %,Aim
"Silicon, Si",0.40 %,0.40 %,Aim
 ,0.40 %,0.40 %,Weld metal

File: scrape_data/data_raw/Sandvik_19.9.LQ_Welding_wire.csv
,Metric,English,Comments
"Hardness, Vickers ",160,160,TIG typical for non heat treated weld metal
"Tensile Strength, Yield  ","250 MPa @Strain 0.200 %,
Temperature 350 C","36300 psi @Strain 0.200 %,
Temperature 662 F",SAW typical for non heat treated weld metal using flux 15W
 ,"270 MPa @Strain 0.200 %,
Temperature 350 C","39200 psi @Strain 0.200 %,
Temperature 662 F",TIG typical for non heat treated weld metal
 ,"350 MPa @Strain 0.200 %,
Temperature 20.0 C","50800 psi @Strain 0.200 %,
Temperature 68.0 F",SAW typical for non heat treated weld metal using flux 15W
 ,"420 MPa @Strain 0.200 %,
Temperature 20.0 C","60900 psi @Strain 0.200 %,
Temperature 68.0 F",TIG typical for non heat treated weld metal
Reduction of Area ,40 %,40 %,SAW typical for non heat treated weld metal using flux 15W
 ,60 %,60 %,TIG typical for non heat treated weld metal
"Carbon, C ",0.020 %,0.020 %,MIG
 ,0.020 %,0.020 %,SAW
 ,<= 0.0250 %,<= 0.0250 %,Aim
"Cobalt, Co ",0.040 %,0.040 %,MIG
 ,0.040 %,0.040 %,SAW
 ,<= 0.0500 %,<= 0.0500 %,AIM
"Manganese, Mn ",1.4 %,1.4 %,SAW
 ,1.7 %,1.7 %,MIG
 ,1.8 %,1.8 %,Aim
"Nitrogen, N ",0.050 %,0.050 %,MIG
 ,0.050 %,0.050 %,SAW
 ,<= 0.0600 %,<= 0.0600 %,Aim
"Silicon, Si ",0.30 %,0.30 %,MIG
 ,0.40 %,0.40 %,Aim
 ,0.60 %,0.60 %,SAW
"Tensile Strength, Ultimate  ","360 MPa @Temperature 350 C","52200 psi @Temperature 662 F",SAW typical for non heat treated weld metal using flux 15W
 ,"390 MPa @Temperature 350 C","56600 psi @Temperature 662 F",TIG typical for non heat treated weld metal
 ,"540 MPa @Temperature 20.0 C","78300 psi @Temperature 68.0 F",SAW typical for non heat treated weld metal using flux 15W
 ,"630 MPa @Temperature 20.0 C","91400 psi @Temperature 68.0 F",TIG typical for non heat treated weld metal
Elongation at Break  ,"33 % @Temperature 350 C","33 % @Temperature 662 F",SAW typical for non heat treated weld metal using flux 15W
 ,"33 % @Temperature 350 C","33 % @Temperature 662 F",TIG typical for non heat treated weld metal
 ,"38 % @Temperature 20.0 C","38 % @Temperature 68.0 F",TIG typical for non heat treated weld metal
 ,"40 % @Temperature 20.0 C","40 % @Temperature 68.0 F",SAW typical for non heat treated weld metal using flux 15W
Charpy Impact ,140 J,103 ft-lb,TIG typical for non heat treated weld metal
 ,885 J,653 ft-lb,SAW typical for non heat treated weld metal using flux 15W
"Chromium, Cr ",19.5 %,19.5 %,Aim
 ,19.5 %,19.5 %,MIG
 ,19.5 %,19.5 %,SAW
"Copper, Cu ",0.060 %,0.060 %,MIG
 ,0.070 %,0.070 %,SAW
 ,<= 0.100 %,<= 0.100 %,AIM
"Nickel, Ni ",10 %,10 %,Aim
 ,10 %,10 %,MIG
 ,10 %,10 %,SAW
"Phosphorous, P ",0.020 %,0.020 %,MIG
 ,0.025 %,0.025 %,SAW
 ,<= 0.0250 %,<= 0.0250 %,Aim
"Sulfur, S ",0.011 %,0.011 %,MIG
 ,0.012 %,0.012 %,SAW
 ,<= 0.0150 %,<= 0.0150 %,Aim

File: scrape_data/data_raw/Sandvik_19.9.NbSi_Welding_wire.csv
,Metric,English,Comments
Density ,8.00 g/cc,0.289 lb/in,
"Hardness, Vickers ",225,225,
"Tensile Strength, Yield  ","320 MPa @Strain 0.200 %,
Temperature 400 C","46400 psi @Strain 0.200 %,
Temperature 752 F",
 ,"400 MPa @Strain 0.200 %,
Temperature 20.0 C","58000 psi @Strain 0.200 %,
Temperature 68.0 F",
Reduction of Area  ,"50 % @Temperature 400 C","50 % @Temperature 752 F",
 ,"61 % @Temperature 20.0 C","61 % @Temperature 68.0 F",
"CTE, linear ","18.0 m/m-C @Temperature 20.0 - 400 C","10.0 in/in-F @Temperature 68.0 - 752 F",
"Carbon, C ",0.040 %,0.040 %,AIM
 ,0.040 %,0.040 %,All-Weld Metal
"Cobalt, Co ",<= 0.200 %,<= 0.200 %,AIM
"Manganese, Mn ",1.2 %,1.2 %,AIM
 ,1.2 %,1.2 %,All-Weld Metal
"Nickel, Ni ",10 %,10 %,AIM
 ,10 %,10 %,All-Weld Metal
"Nitrogen, N ",0.050 %,0.050 %,All-Weld Metal
 ,<= 0.0600 %,<= 0.0600 %,AIM
"Silicon, Si ",0.80 %,0.80 %,All-Weld Metal
 ,0.90 %,0.90 %,AIM
"Tensile Strength, Ultimate  ","470 MPa @Temperature 400 C","68200 psi @Temperature 752 F",
 ,"610 MPa @Temperature 20.0 C","88500 psi @Temperature 68.0 F",
Elongation at Break  ,"23 % @Temperature 400 C","23 % @Temperature 752 F",
 ,"35 % @Temperature 20.0 C","35 % @Temperature 68.0 F",
Charpy Impact  ,"60.0 J @Temperature -196 C","44.3 ft-lb @Temperature -321 F",
 ,"110 J @Temperature 20.0 C","81.1 ft-lb @Temperature 68.0 F",
Thermal Conductivity  ,"13.0 W/m-K @Temperature 20.0 C","90.2 BTU-in/hr-ft-F @Temperature 68.0 F",
 ,"14.0 W/m-K @Temperature 100 C","97.2 BTU-in/hr-ft-F @Temperature 212 F",
 ,"16.0 W/m-K @Temperature 200 C","111 BTU-in/hr-ft-F @Temperature 392 F",
 ,"18.0 W/m-K @Temperature 500 C","125 BTU-in/hr-ft-F @Temperature 932 F",
"Chromium, Cr ",19 %,19 %,All-Weld Metal
 ,19.5 %,19.5 %,AIM
"Copper, Cu ",<= 0.200 %,<= 0.200 %,AIM
"Molybdenum, Mo ",<= 0.500 %,<= 0.500 %,AIM
"Niobium, Nb (Columbium, Cb) ",0.50 %,0.50 %,All-Weld Metal
 ,>= 0.600 %,>= 0.600 %,AIM
"Phosphorous, P ",0.013 %,0.013 %,All-Weld Metal
 ,<= 0.0250 %,<= 0.0250 %,AIM
"Sulfur, S ",0.010 %,0.010 %,All-Weld Metal
 ,<= 0.0150 %,<= 0.0150 %,AIM

File: scrape_data/data_raw/Sandvik_19.9.Nb_Welding_wire.csv
,Metric,English,Comments
Density,8.00 g/cc,0.289 lb/in,
"Hardness, Vickers",160,160,
"Tensile Strength, Yield","400 MPa @Strain 0.200 %","58000 psi @Strain 0.200 %",MIG TIG
 ,"340 MPa @Strain 0.200 %,
Temperature 400 C","49300 psi @Strain 0.200 %,
Temperature 752 F",
 ,"400 MPa @Strain 0.200 %,
Temperature 20.0 C","58000 psi @Strain 0.200 %,
Temperature 68.0 F",
Reduction of Area,73 %,73 %,
Charpy Impact,80.0 J,59.0 ft-lb,MIG TIG
 ,"50.0 J @Temperature -196 C","36.9 ft-lb @Temperature -321 F",
 ,"150 J @Temperature 20.0 C","111 ft-lb @Temperature 68.0 F",
"CTE, linear","18.0 m/m-C @Temperature 20.0 - 400 C","10.0 in/in-F @Temperature 68.0 - 752 F",
"Carbon, C",0.030 %,0.030 %,AIM
 ,0.030 %,0.030 %,MIG welding
 ,0.030 %,0.030 %,SAW
"Cobalt, Co ",<= 0.0500 %,<= 0.0500 %,AIM
"Manganese, Mn",0.90 %,0.90 %,SAW
 ,1.2 %,1.2 %,MIG welding
 ,1.3 %,1.3 %,AIM
"Nickel, Ni",9.5 %,9.5 %,AIM
 ,9.5 %,9.5 %,MIG welding
 ,9.5 %,9.5 %,SAW
"Nitrogen, N ",0.050 %,0.050 %,MIG welding
 ,0.050 %,0.050 %,SAW
 ,<= 0.0700 %,<= 0.0700 %,AIM
"Silicon, Si",0.40 %,0.40 %,AIM
 ,0.40 %,0.40 %,MIG welding
 ,0.50 %,0.50 %,SAW
"Tensile Strength, Ultimate",600 MPa,87000 psi,MIG TIG
 ,"560 MPa @Temperature 400 C","81200 psi @Temperature 752 F",
 ,"610 MPa @Temperature 20.0 C","88500 psi @Temperature 68.0 F",
Elongation at Break,35 %,35 %,MIG TIG
 ,"28 % @Temperature 400 C","28 % @Temperature 752 F",
 ,"42 % @Temperature 20.0 C","42 % @Temperature 68.0 F",
Creep Strength  ,"50.0 MPa @Temperature 700 C","7250 psi @Temperature 1290 F",
 ,"135 MPa @Temperature 600 C","19600 psi @Temperature 1110 F",
Thermal Conductivity,"13.0 W/m-K @Temperature 20.0 C","90.2 BTU-in/hr-ft-F @Temperature 68.0 F",
 ,"14.0 W/m-K @Temperature 100 C","97.2 BTU-in/hr-ft-F @Temperature 212 F",
 ,"16.0 W/m-K @Temperature 300 C","111 BTU-in/hr-ft-F @Temperature 572 F",
 ,"18.0 W/m-K @Temperature 500 C","125 BTU-in/hr-ft-F @Temperature 932 F",
"Chromium, Cr",19 %,19 %,SAW
 ,19.5 %,19.5 %,AIM
 ,19.5 %,19.5 %,MIG welding
"Copper, Cu",<= 0.100 %,<= 0.100 %,
"Molybdenum, Mo",<= 0.300 %,<= 0.300 %,AIM
"Niobium, Nb (Columbium, Cb) ",0.50 %,0.50 %,SAW
 ,0.55 %,0.55 %,MIG welding
 ,>= 12.0 %,>= 12.0 %,AIM
"Phosphorous, P",0.013 %,0.013 %,MIG welding
 ,0.020 %,0.020 %,SAW
 ,<= 0.0250 %,<= 0.0250 %,AIM
"Sulfur, S",0.013 %,0.013 %,MIG welding
 ,0.013 %,0.013 %,SAW
 ,<= 0.0150 %,<= 0.0150 %,AIM
