Repository: raymond-yiqunwang/DATA_SCI423_proj

File: scrape_data/data_raw/Sandvik_19.9_Welding_Wire.csv
,Metric,English,Comments
"Carbon, C",0.050 %,0.050 %,
"Manganese, Mn",1.8 %,1.8 %,
"Silicon, Si",0.40 %,0.40 %,
"Chromium, Cr",19.8 %,19.8 %,
"Nickel, Ni",9.2 %,9.2 %,

File: scrape_data/data_raw/Sandvik_1RK95_Strip_steel.csv
,Metric,English,Comments
Density ,7.75 g/cc,0.280 lb/in,
"Tensile Strength, Ultimate  ","1050 MPa @Temperature 20.0 C","152000 psi @Temperature 68.0 F",Annealed
 ,"1500 MPa @Temperature 538 C","218000 psi @Temperature 1000 F",Annealed and aged for 4h
 ,"1750 MPa @Temperature 510 C","254000 psi @Temperature 950 F",Annealed and aged for 4h
 ,"1850 MPa @Temperature 480 C","268000 psi @Temperature 896 F",Annealed and aged for 4h
Elongation at Break  ,"4.0 % @Temperature 480 C","4.0 % @Temperature 896 F",Annealed and aged for 4h
 ,"4.0 % @Temperature 510 C","4.0 % @Temperature 950 F",Annealed and aged for 4h
 ,"8.0 % @Temperature 538 C","8.0 % @Temperature 1000 F",Annealed and aged for 4h
 ,"10 % @Temperature 20.0 C","10 % @Temperature 68.0 F",Annealed
Shear Modulus ,70.0 GPa,10200 ksi,Tempered
 ,75.0 GPa,10900 ksi,Annealed
"Carbon, C ",0.010 %,0.010 %,
"Copper, Cu ",2.2 %,2.2 %,
"Nickel, Ni ",8.5 %,8.5 %,
"Phosphorous, P ",<= 0.0300 %,<= 0.0300 %,
"Sulfur, S ",<= 0.0150 %,<= 0.0150 %,
"Tensile Strength, Yield  ","800 MPa @Strain 0.200 %,
Temperature 20.0 C","116000 psi @Strain 0.200 %,
Temperature 68.0 F",Annealed
 ,"1400 MPa @Strain 0.200 %,
Temperature 538 C","203000 psi @Strain 0.200 %,
Temperature 1000 F",Annealed and aged for 4h
 ,"1700 MPa @Strain 0.200 %,
Temperature 510 C","247000 psi @Strain 0.200 %,
Temperature 950 F",Annealed and aged for 4h
 ,"1800 MPa @Strain 0.200 %,
Temperature 480 C","261000 psi @Strain 0.200 %,
Temperature 896 F",Annealed and aged for 4h
Modulus of Elasticity ,180 GPa,26100 ksi,Annealed
 ,200 GPa,29000 ksi,Tempered
"Chromium, Cr ",11.5 %,11.5 %,
"Manganese, Mn ",<= 0.500 %,<= 0.500 %,
"Niobium, Nb (Columbium, Cb) ",0.20 %,0.20 %,
"Silicon, Si ",<= 0.500 %,<= 0.500 %,
"Titanium, Ti ",<= 1.20 %,<= 1.20 %,

File: scrape_data/data_raw/Sandvik_20.25.5.LCu_Welding_wire.csv
,Metric,English,Comments
Density ,8.10 g/cc,0.293 lb/in³,
"Hardness, Vickers ",160,160,
"Tensile Strength, Yield  ","250 MPa
@Strain 0.200 %,
Temperature 400 °C","36300 psi
@Strain 0.200 %,
Temperature 752 °F",
 ,"320 MPa
@Strain 0.200 %,
Temperature 20.0 °C","46400 psi
@Strain 0.200 %,
Temperature 68.0 °F",
Reduction of Area ,60 %,60 %,
"CTE, linear ","17.0 µm/m-°C
@Temperature 20.0 - 400 °C","9.44 µin/in-°F
@Temperature 68.0 - 752 °F",
"Carbon, C ",<= 0.0200 %,<= 0.0200 %,Filler metal
 ,<= 0.0200 %,<= 0.0200 %,All-weld metal
"Copper, Cu ",1.5 %,1.5 %,Filler metal
 ,1.5 %,1.5 %,All-weld metal
"Molybdenum, Mo ",4.5 %,4.5 %,Filler metal
 ,4.5 %,4.5 %,All-weld metal
"Phosphorous, P ",<= 0.0150 %,<= 0.0150 %,Filler metal
 ,<= 0.0150 %,<= 0.0150 %,All-weld metal
"Sulfur, S ",<= 0.0150 %,<= 0.0150 %,Filler metal
 ,<= 0.0150 %,<= 0.0150 %,All-weld metal
"Tensile Strength, Ultimate  ","410 MPa
@Temperature 40.0 °C","59500 psi
@Temperature 104 °F",
 ,"540 MPa
@Temperature 20.0 °C","78300 psi
@Temperature 68.0 °F",
Elongation at Break  ,"29 %
@Temperature 400 °C","29 %
@Temperature 752 °F",
 ,"37 %
@Temperature 20.0 °C","37 %
@Temperature 68.0 °F",
Charpy Impact  ,"100 J
@Temperature -196 °C","73.8 ft-lb
@Temperature -321 °F",
 ,"120 J
@Temperature 20.0 °C","88.5 ft-lb
@Temperature 68.0 °F",
Thermal Conductivity ,13.0 W/m-K,90.2 BTU-in/hr-ft²-°F,
"Chromium, Cr ",19.5 %,19.5 %,All-weld metal
 ,20 %,20 %,Filler metal
"Manganese, Mn ",1.5 %,1.5 %,All-weld metal
 ,1.8 %,1.8 %,Filler metal
"Nickel, Ni ",25 %,25 %,Filler metal
 ,25 %,25 %,All-weld metal
"Silicon, Si ",0.40 %,0.40 %,Filler metal
 ,0.40 %,0.40 %,All-weld metal

File: scrape_data/data_raw/Sandvik_22.12.HT_Welding_wire.csv
,Metric,English,Comments
Density ,7.80 g/cc,0.282 lb/in³,
"Hardness, Vickers ",180,180,
"Tensile Strength, Yield ","360 MPa
@Strain 0.200 %","52200 psi
@Strain 0.200 %",
Rupture Strength  ,"5.00 MPa
@Temperature 1000 °C,
Time 1.80e+9 sec","725 psi
@Temperature 1830 °F,
Time 500000 hour",
 ,"15.0 MPa
@Temperature 800 °C,
Time 1.80e+9 sec","2180 psi
@Temperature 1470 °F,
Time 500000 hour",
 ,"100 MPa
@Temperature 600 °C,
Time 1.80e+9 sec","14500 psi
@Temperature 1110 °F,
Time 500000 hour",
"CTE, linear ","17.6 µm/m-°C
@Temperature 20.0 - 400 °C","9.78 µin/in-°F
@Temperature 68.0 - 752 °F",
"Carbon, C ",0.080 %,0.080 %,
"Chromium, Cr ",21 %,21 %,
"Molybdenum, Mo ",<= 0.300 %,<= 0.300 %,
"Nitrogen, N ",0.17 %,0.17 %,
"Silicon, Si ",1.6 %,1.6 %,
"Tensile Strength, Ultimate ",580 MPa,84100 psi,
Elongation at Break ,40 %,40 %,
Charpy Impact ,120 J,88.5 ft-lb,
Thermal Conductivity  ,"14.5 W/m-K
@Temperature 20.0 °C","101 BTU-in/hr-ft²-°F
@Temperature 68.0 °F",
 ,"16.0 W/m-K
@Temperature 100 °C","111 BTU-in/hr-ft²-°F
@Temperature 212 °F",
 ,"17.5 W/m-K
@Temperature 300 °C","121 BTU-in/hr-ft²-°F
@Temperature 572 °F",
 ,"21.0 W/m-K
@Temperature 500 °C","146 BTU-in/hr-ft²-°F
@Temperature 932 °F",
"Cerium, Ce ",0.060 %,0.060 %,
"Manganese, Mn ",0.50 %,0.50 %,
"Nickel, Ni ",10 %,10 %,
"Phosphorous, P ",<= 0.0250 %,<= 0.0250 %,
"Sulfur, S ",<= 0.0150 %,<= 0.0150 %,

File: scrape_data/data_raw/Sandvik_22.15.3.L_Welding_wire.csv
,Metric,English,Comments
Density ,7.90 g/cc,0.285 lb/in,
"Hardness, Vickers ",180,180,
"Tensile Strength, Yield ","400 MPa @Strain 0.200 %","58000 psi @Strain 0.200 %",
Reduction of Area ,60 %,60 %,
"CTE, linear ","18.0 m/m-C @Temperature 20.0 - 400 C","10.0 in/in-F @Temperature 68.0 - 752 F",
"Carbon, C ",<= 0.0250 %,<= 0.0250 %,Filler metal
 ,<= 0.0250 %,<= 0.0250 %,All-weld metal
"Manganese, Mn ",1.5 %,1.5 %,Filler metal
 ,1.6 %,1.6 %,All-weld metal
"Nickel, Ni ",15 %,15 %,Filler metal
 ,15 %,15 %,All-weld metal
"Silicon, Si ",0.40 %,0.40 %,Filler metal
 ,0.40 %,0.40 %,All-weld metal
"Tensile Strength, Ultimate ",600 MPa,87000 psi,
Elongation at Break ,40 %,40 %,
Charpy Impact ,140 J,103 ft-lb,
Thermal Conductivity  ,"14.0 W/m-K @Temperature 20.0 C","97.2 BTU-in/hr-ft-F @Temperature 68.0 F",
 ,"15.0 W/m-K @Temperature 100 C","104 BTU-in/hr-ft-F @Temperature 212 F",
 ,"17.0 W/m-K @Temperature 300 C","118 BTU-in/hr-ft-F @Temperature 572 F",
 ,"18.0 W/m-K @Temperature 500 C","125 BTU-in/hr-ft-F @Temperature 932 F",
"Chromium, Cr ",21.5 %,21.5 %,Filler metal
 ,21.5 %,21.5 %,All-weld metal
"Molybdenum, Mo ",2.7 %,2.7 %,Filler metal
 ,2.7 %,2.7 %,All-weld metal
"Phosphorous, P ",<= 0.0250 %,<= 0.0250 %,Filler metal
 ,<= 0.0250 %,<= 0.0250 %,All-weld metal
"Sulfur, S ",<= 0.0150 %,<= 0.0150 %,Filler metal
 ,<= 0.0150 %,<= 0.0150 %,All-weld metal

File: scrape_data/data_raw/Sandvik_22.8.3.LSi_Welding_wire.csv
,Metric,English,Comments
Density,7.90 g/cc,0.285 lb/in,
"Hardness, Vickers",240,240,
"Tensile Strength, Yield","60.0 MPa @Strain 0.200 %","8700 psi @Strain 0.200 %",
Charpy Impact,"110 J @Temperature -40.0 C","81.1 ft-lb @Temperature -40.0 F",
 ,"130 J @Temperature 20.0 C","95.9 ft-lb @Temperature 68.0 F",
"CTE, linear","14.5 m/m-C @Temperature 20.0 - 400 C","8.06 in/in-F @Temperature 68.0 - 752 F",
"Carbon, C",<= 0.0200 %,<= 0.0200 %,Filler metal
 ,<= 0.0200 %,<= 0.0200 %,All-weld metal
"Manganese, Mn",1.2 %,1.2 %,All-weld metal
 ,1.6 %,1.6 %,Filler metal
"Nickel, Ni",9.0 %,9.0 %,Filler metal
 ,9.0 %,9.0 %,All-weld metal
"Phosphorous, P",<= 0.0250 %,<= 0.0250 %,Filler metal
 ,<= 0.0250 %,<= 0.0250 %,All-weld metal
"Sulfur, S",<= 0.0150 %,<= 0.0150 %,Filler metal
 ,<= 0.0150 %,<= 0.0150 %,All-weld metal
"Tensile Strength, Ultimate",750 MPa,109000 psi,
Elongation at Break,25 %,25 %,
Thermal Conductivity,16.0 W/m-K,111 BTU-in/hr-ft-F,
"Chromium, Cr",22.5 %,22.5 %,All-weld metal
 ,23 %,23 %,Filler metal
"Molybdenum, Mo",3.0 %,3.0 %,All-weld metal
 ,3.2 %,3.2 %,Filler metal
"Nitrogen, N ",0.13 %,0.13 %,All-weld metal
 ,0.16 %,0.16 %,Filler metal
"Silicon, Si",0.80 %,0.80 %,Filler metal
 ,0.80 %,0.80 %,All-weld metal

File: scrape_data/data_raw/Sandvik_22.8.3.L_Welding_wire.csv
,Metric,English,Comments
Density,7.90 g/cc,0.285 lb/in,
"Hardness, Vickers",240,240,MIG and TIG
"Tensile Strength, Yield","600 MPa @Strain 0.200 %","87000 psi @Strain 0.200 %",MIG and TIG
 ,"650 MPa @Strain 0.200 %","94300 psi @Strain 0.200 %","SAW, FLUX 15W"
Charpy Impact,"85.0 J @Temperature -20.0 C","62.7 ft-lb @Temperature -4.00 F","SAW, FLUX 15W"
 ,"90.0 J @Temperature 20.0 C","66.4 ft-lb @Temperature 68.0 F","SAW, FLUX 15W"
 ,"100 J @Temperature -20.0 C","73.8 ft-lb @Temperature -4.00 F",MIG and TIG
 ,"160 J @Temperature 20.0 C","118 ft-lb @Temperature 68.0 F",MIG and TIG
"CTE, linear","14.5 m/m-C @Temperature 20.0 - 400 C","8.06 in/in-F @Temperature 68.0 - 752 F",
"Carbon, C",<= 0.0200 %,<= 0.0200 %,Filler metal
 ,<= 0.0200 %,<= 0.0200 %,MIG
 ,<= 0.0200 %,<= 0.0200 %,SAW
"Manganese, Mn",1.2 %,1.2 %,SAW
 ,1.5 %,1.5 %,MIG
 ,1.6 %,1.6 %,Filler metal
"Phosphorous, P",<= 0.0200 %,<= 0.0200 %,Filler metal
 ,<= 0.0200 %,<= 0.0200 %,MIG
 ,<= 0.0250 %,<= 0.0250 %,SAW
"Sulfur, S",<= 0.0150 %,<= 0.0150 %,Filler metal
 ,<= 0.0150 %,<= 0.0150 %,MIG
 ,<= 0.0150 %,<= 0.0150 %,SAW
"Tensile Strength, Ultimate",750 MPa,109000 psi,MIG and TIG
 ,770 MPa,112000 psi,"SAW, FLUX 15W"
Elongation at Break,33 %,33 %,"SAW, FLUX 15W"
 ,36 %,36 %,MIG and TIG
Thermal Conductivity,16.0 W/m-K,111 BTU-in/hr-ft-F,
"Chromium, Cr",22.5 %,22.5 %,SAW
 ,23 %,23 %,Filler metal
 ,23 %,23 %,MIG
"Nickel, Ni",0.14 %,0.14 %,MIG
 ,0.15 %,0.15 %,SAW
 ,0.16 %,0.16 %,Filler metal
"Silicon, Si",0.50 %,0.50 %,Filler metal
 ,0.50 %,0.50 %,MIG
 ,0.70 %,0.70 %,SAW

File: scrape_data/data_raw/Sandvik_23.7.L_Welding_wire.csv
,Metric,English,Comments
Density ,7.90 g/cc,0.285 lb/in³,
"Hardness, Vickers ",230,230,TIG
"Tensile Strength, Yield  ","500 MPa
@Strain 0.200 %","72500 psi
@Strain 0.200 %","SAW, FLUX 15W"
 ,"525 MPa
@Strain 0.200 %","76100 psi
@Strain 0.200 %",TIG
Charpy Impact  ,"90.0 J
@Temperature -20.0 °C","66.4 ft-lb
@Temperature -4.00 °F","SAW, FLUX 15W"
 ,"100 J
@Temperature 20.0 °C","73.8 ft-lb
@Temperature 68.0 °F","SAW, FLUX 15W"
 ,"150 J
@Temperature -20.0 °C","111 ft-lb
@Temperature -4.00 °F",TIG
 ,"170 J
@Temperature 20.0 °C","125 ft-lb
@Temperature 68.0 °F",TIG
"CTE, linear ","14.5 µm/m-°C
@Temperature 20.0 - 400 °C","8.06 µin/in-°F
@Temperature 68.0 - 752 °F",
"Carbon, C ",<= 0.0200 %,<= 0.0200 %,
"Manganese, Mn ",1.7 %,1.7 %,
"Nickel, Ni ",7.0 %,7.0 %,
"Phosphorous, P ",<= 0.0250 %,<= 0.0250 %,
"Sulfur, S ",<= 0.00500 %,<= 0.00500 %,
"Tensile Strength, Ultimate ",600 MPa,87000 psi,"SAW, FLUX 15W"
 ,710 MPa,103000 psi,TIG
Elongation at Break ,25 %,25 %,TIG
 ,30 %,30 %,"SAW, FLUX 15W"
Thermal Conductivity ,16.0 W/m-K,111 BTU-in/hr-ft²-°F,
"Chromium, Cr ",23 %,23 %,
"Molybdenum, Mo ",0.30 %,0.30 %,
"Nitrogen, N ",0.14 %,0.14 %,
"Silicon, Si ",0.70 %,0.70 %,

File: scrape_data/data_raw/Sandvik_24.13.LHF_Welding_wire.csv
,Metric,English,Comments
Density,7.90 g/cc,0.285 lb/in,
"Hardness, Vickers",160,160,
"Tensile Strength, Yield","410 MPa @Strain 0.200 %","59500 psi @Strain 0.200 %",
Reduction of Area,71 %,71 %,
"CTE, linear","18.0 m/m-C @Temperature 20.0 - 400 C","10.0 in/in-F @Temperature 68.0 - 752 F",
"Carbon, C",<= 0.0150 %,<= 0.0150 %,Filler metal
 ,<= 0.0150 %,<= 0.0150 %,All-weld metal
"Cobalt, Co ",<= 0.0500 %,<= 0.0500 %,Filler metal
"Manganese, Mn",1.8 %,1.8 %,Filler metal
 ,1.8 %,1.8 %,All-weld metal
"Nickel, Ni",13 %,13 %,Filler metal
 ,13 %,13 %,All-weld metal
"Phosphorous, P",<= 0.0150 %,<= 0.0150 %,Filler metal
 ,<= 0.0150 %,<= 0.0150 %,All-weld metal
"Sulfur, S",<= 0.0150 %,<= 0.0150 %,Filler metal
 ,<= 0.0150 %,<= 0.0150 %,All-weld metal
"Tensile Strength, Ultimate",600 MPa,87000 psi,
Elongation at Break,41 %,41 %,
Charpy Impact,140 J,103 ft-lb,
Thermal Conductivity,"14.0 W/m-K @Temperature 20.0 C","97.2 BTU-in/hr-ft-F @Temperature 68.0 F",
 ,"15.0 W/m-K @Temperature 100 C","104 BTU-in/hr-ft-F @Temperature 212 F",
 ,"17.0 W/m-K @Temperature 300 C","118 BTU-in/hr-ft-F @Temperature 572 F",
 ,"18.0 W/m-K @Temperature 500 C","125 BTU-in/hr-ft-F @Temperature 932 F",
"Chromium, Cr",24 %,24 %,Filler metal
 ,24 %,24 %,All-weld metal
"Copper, Cu",<= 0.100 %,<= 0.100 %,Filler metal
"Molybdenum, Mo",<= 0.300 %,<= 0.300 %,Filler metal
"Nitrogen, N ",<= 0.0500 %,<= 0.0500 %,Filler metal
"Silicon, Si",0.30 %,0.30 %,Filler metal
 ,0.40 %,0.40 %,All-weld metal

File: scrape_data/data_raw/Sandvik_24.13.LNb_Welding_wire.csv
,Metric,English,Comments
Density ,7.90 g/cc,0.285 lb/in³,
"Hardness, Vickers ",180,180,MIG and TIG
"Tensile Strength, Yield  ","400 MPa
@Strain 0.200 %","58000 psi
@Strain 0.200 %",TIG and MIG
 ,"400 MPa
@Strain 0.200 %","58000 psi
@Strain 0.200 %","SAW, FLUX 15W"
Charpy Impact ,90.0 J,66.4 ft-lb,"SAW, FLUX 15W"
 ,110 J,81.1 ft-lb,TIG and MIG
"CTE, linear ","18.0 µm/m-°C
@Temperature 20.0 - 400 °C","10.0 µin/in-°F
@Temperature 68.0 - 752 °F",
"Carbon, C ",<= 0.0200 %,<= 0.0200 %,Filler Metal
 ,<= 0.0200 %,<= 0.0200 %,MIG
 ,<= 0.0200 %,<= 0.0200 %,SAW
"Manganese, Mn ",1.2 %,1.2 %,SAW
 ,2.0 %,2.0 %,Filler Metal
 ,2.0 %,2.0 %,MIG
"Niobium, Nb (Columbium, Cb) ",0.70 %,0.70 %,SAW
 ,0.75 %,0.75 %,MIG
 ,0.80 %,0.80 %,Filler Metal
"Silicon, Si ",0.30 %,0.30 %,Filler Metal
 ,0.30 %,0.30 %,MIG
 ,0.30 %,0.30 %,SAW
"Tensile Strength, Ultimate ",600 MPa,87000 psi,TIG and MIG
 ,600 MPa,87000 psi,"SAW, FLUX 15W"
Elongation at Break ,35 %,35 %,TIG and MIG
 ,35 %,35 %,"SAW, FLUX 15W"
Thermal Conductivity  ,"14.0 W/m-K
@Temperature 20.0 °C","97.2 BTU-in/hr-ft²-°F
@Temperature 68.0 °F",
 ,"15.0 W/m-K
@Temperature 100 °C","104 BTU-in/hr-ft²-°F
@Temperature 212 °F",
 ,"17.0 W/m-K
@Temperature 300 °C","118 BTU-in/hr-ft²-°F
@Temperature 572 °F",
 ,"18.0 W/m-K
@Temperature 500 °C","125 BTU-in/hr-ft²-°F
@Temperature 932 °F",
"Chromium, Cr ",23.5 %,23.5 %,MIG
 ,23.5 %,23.5 %,SAW
 ,24 %,24 %,Filler Metal
"Nickel, Ni ",12 %,12 %,MIG
 ,12 %,12 %,SAW
 ,12.5 %,12.5 %,Filler Metal
"Phosphorous, P ",<= 0.0200 %,<= 0.0200 %,Filler Metal
 ,<= 0.0200 %,<= 0.0200 %,MIG
 ,<= 0.0250 %,<= 0.0250 %,SAW
"Sulfur, S ",<= 0.0150 %,<= 0.0150 %,Filler Metal
 ,<= 0.0150 %,<= 0.0150 %,MIG
 ,<= 0.0150 %,<= 0.0150 %,SAW

File: scrape_data/data_raw/Sandvik_24.13.L_Welding_wire.csv
,Metric,English,Comments
"Hardness, Vickers ",160,160,
"Tensile Strength, Yield ","400 MPa @Strain 0.200 %","58000 psi @Strain 0.200 %",
Reduction of Area ,60 %,60 %,
Thermal Conductivity  ,"14.0 W/m-K @Temperature 20.0 C","97.2 BTU-in/hr-ft-F @Temperature 68.0 F",
 ,"15.0 W/m-K @Temperature 100 C","104 BTU-in/hr-ft-F @Temperature 212 F",
 ,"17.0 W/m-K @Temperature 300 C","118 BTU-in/hr-ft-F @Temperature 572 F",
 ,"18.0 W/m-K @Temperature 500 C","125 BTU-in/hr-ft-F @Temperature 932 F",
"Carbon, C ",0.015 %,0.015 %,Weld metal
 ,<= 0.0200 %,<= 0.0200 %,AIM
"Cobalt, Co ",<= 0.100 %,<= 0.100 %,AIM
"Manganese, Mn ",1.7 %,1.7 %,Weld metal
 ,1.8 %,1.8 %,AIM
"Nickel, Ni ",13.5 %,13.5 %,AIM
 ,13.5 %,13.5 %,Weld metal
"Phosphorous, P ",0.015 %,0.015 %,Weld metal
 ,<= 0.0200 %,<= 0.0200 %,AIM
"Sulfur, S ",<= 0.0150 %,<= 0.0150 %,AIM
 ,0.015 %,0.015 %,Weld metal
"Tensile Strength, Ultimate ",600 MPa,87000 psi,
Elongation at Break ,40 %,40 %,
Charpy Impact ,140 J,103 ft-lb,
"Chromium, Cr ",23 %,23 %,Weld metal
 ,23.5 %,23.5 %,AIM
"Copper, Cu ",<= 0.200 %,<= 0.200 %,AIM
"Molybdenum, Mo ",<= 0.300 %,<= 0.300 %,AIM
"Nitrogen, N ",0.070 %,0.070 %,Weld Metal
"Silicon, Si ",0.40 %,0.40 %,AIM
 ,0.40 %,0.40 %,Weld metal

File: scrape_data/data_raw/Sandvik_25.20.C_Welding_wire.csv
,Metric,English,Comments
Density,7.80 g/cc,0.282 lb/in,
"Hardness, Vickers",160,160,
"Tensile Strength, Yield","250 MPa @Strain 0.200 %,
Temperature 400 C","36300 psi @Strain 0.200 %,
Temperature 752 F",
 ,"390 MPa @Strain 0.200 %,
Temperature 20.0 C","56600 psi @Strain 0.200 %,
Temperature 68.0 F",
Reduction of Area,64 %,64 %,
"CTE, linear","19.7 m/m-C @Temperature 20.0 - 400 C","10.9 in/in-F @Temperature 68.0 - 752 F",
"Carbon, C",0.10 %,0.10 %,All-weld metal
 ,0.12 %,0.12 %,AIM
"Copper, Cu",<= 0.300 %,<= 0.300 %,AIM
"Molybdenum, Mo",<= 0.300 %,<= 0.300 %,AIM
"Nitrogen, N ",0.050 %,0.050 %,All-weld metal
 ,<= 0.0600 %,<= 0.0600 %,AIM
"Silicon, Si",0.30 %,0.30 %,AIM
 ,0.30 %,0.30 %,All-weld metal
"Tensile Strength, Ultimate","490 MPa @Temperature 400 C","71100 psi @Temperature 752 F",
 ,"590 MPa @Temperature 20.0 C","85600 psi @Temperature 68.0 F",
Elongation at Break,"26 % @Temperature 400 C","26 % @Temperature 752 F",
 ,"38 % @Temperature 20.0 C","38 % @Temperature 68.0 F",
Charpy Impact,"60.0 J @Temperature -196 C","44.3 ft-lb @Temperature -321 F",
 ,"130 J @Temperature 20.0 C","95.9 ft-lb @Temperature 68.0 F",
Thermal Conductivity,"12.0 W/m-K @Temperature 20.0 C","83.3 BTU-in/hr-ft-F @Temperature 68.0 F",
 ,"13.0 W/m-K @Temperature 100 C","90.2 BTU-in/hr-ft-F @Temperature 212 F",
 ,"15.0 W/m-K @Temperature 300 C","104 BTU-in/hr-ft-F @Temperature 572 F",
 ,"17.0 W/m-K @Temperature 500 C","118 BTU-in/hr-ft-F @Temperature 932 F",
"Chromium, Cr",25 %,25 %,All-weld metal
 ,26 %,26 %,AIM
"Manganese, Mn",1.7 %,1.7 %,All-weld metal
 ,1.8 %,1.8 %,AIM
"Nickel, Ni",20 %,20 %,All-weld metal
 ,21 %,21 %,AIM
"Phosphorous, P",0.012 %,0.012 %,All-weld metal
 ,<= 0.0150 %,<= 0.0150 %,AIM
"Sulfur, S",0.010 %,0.010 %,All-weld metal
 ,<= 0.0150 %,<= 0.0150 %,AIM

File: scrape_data/data_raw/Sandvik_27.7.5.L_Welding_wire.csv
,Metric,English,Comments
"Hardness, Vickers",300,300,
"Tensile Strength, Yield","690 MPa @Strain 0.200 %","100000 psi @Strain 0.200 %",
Charpy Impact,"47.0 J @Temperature -60.0 C","34.7 ft-lb @Temperature -76.0 F",
 ,"58.0 J @Temperature -50.0 C","42.8 ft-lb @Temperature -58.0 F",
 ,"106 J @Temperature -30.0 C","78.2 ft-lb @Temperature -22.0 F",
 ,"190 J @Temperature 20.0 C","140 ft-lb @Temperature 68.0 F",
"Carbon, C",<= 0.0200 %,<= 0.0200 %,Filler material
 ,<= 0.0200 %,<= 0.0200 %,All-weld metal
"Cobalt, Co ",1.0 %,1.0 %,Filler material
 ,1.0 %,1.0 %,All-weld metal
"Molybdenum, Mo",5.0 %,5.0 %,Filler material
 ,5.0 %,5.0 %,All-weld metal
"Nitrogen, N ",0.30 %,0.30 %,All-weld metal
 ,0.40 %,0.40 %,Filler material
"Silicon, Si",0.30 %,0.30 %,Filler material
 ,0.30 %,0.30 %,All-weld metal
"Tensile Strength, Ultimate",890 MPa,129000 psi,
Elongation at Break,25 %,25 %,
"Chromium, Cr",27 %,27 %,Filler material
 ,27 %,27 %,All-weld metal
"Manganese, Mn",1.0 %,1.0 %,Filler material
 ,1.0 %,1.0 %,All-weld metal
"Nickel, Ni",6.5 %,6.5 %,Filler material
 ,6.5 %,6.5 %,All-weld metal
"Phosphorous, P",<= 0.0200 %,<= 0.0200 %,Filler material
 ,<= 0.0200 %,<= 0.0200 %,All-weld metal
"Sulfur, S",<= 0.0150 %,<= 0.0150 %,Filler material
 ,<= 0.0150 %,<= 0.0150 %,All-weld metal

File: scrape_data/data_raw/Sandvik_28.34.HT_Welding_wire.csv
,Metric,English,Comments
Density,7.90 g/cc,0.285 lb/in,
"Hardness, Vickers",202,202,
"Tensile Strength, Yield","410 MPa @Strain 0.200 %","59500 psi @Strain 0.200 %",
Charpy Impact,163 J,120 ft-lb,
"CTE, linear","17.6 m/m-C @Temperature 20.0 - 400 C","9.78 in/in-F @Temperature 68.0 - 752 F",
"Carbon, C",0.040 %,0.040 %,Filler material
 ,<= 0.0400 %,<= 0.0400 %,All-weld metal
"Manganese, Mn",0.50 %,0.50 %,Filler material
 ,7.7 %,7.7 %,All-weld metal
"Nitrogen, N ",0.15 %,0.15 %,Filler material
 ,0.15 %,0.15 %,All-weld metal
"Silicon, Si",0.60 %,0.60 %,All-weld metal
 ,0.70 %,0.70 %,Filler material
"Tensile Strength, Ultimate",600 MPa,87000 psi,
Elongation at Break,33 %,33 %,
Thermal Conductivity,"11.0 W/m-K @Temperature 20.0 C","76.3 BTU-in/hr-ft-F @Temperature 68.0 F",
 ,"13.0 W/m-K @Temperature 100 C","90.2 BTU-in/hr-ft-F @Temperature 212 F",
 ,"17.0 W/m-K @Temperature 300 C","118 BTU-in/hr-ft-F @Temperature 572 F",
 ,"20.0 W/m-K @Temperature 500 C","139 BTU-in/hr-ft-F @Temperature 932 F",
 ,"23.0 W/m-K @Temperature 700 C","160 BTU-in/hr-ft-F @Temperature 1290 F",
 ,"26.0 W/m-K @Temperature 900 C","180 BTU-in/hr-ft-F @Temperature 1650 F",
 ,"29.0 W/m-K @Temperature 1100 C","201 BTU-in/hr-ft-F @Temperature 2010 F",
"Chromium, Cr",27.5 %,27.5 %,Filler material
 ,27.5 %,27.5 %,All-weld metal
"Nickel, Ni",35 %,35 %,Filler material
 ,35 %,35 %,All-weld metal
"Phosphorous, P",<= 0.0200 %,<= 0.0200 %,Filler material
 ,<= 0.0200 %,<= 0.0200 %,All-weld metal
"Sulfur, S",<= 0.0100 %,<= 0.0100 %,Filler material
 ,<= 0.0100 %,<= 0.0100 %,All-weld metal

File: scrape_data/data_raw/Sandvik_29.8.2.L_Welding_wire.csv
,Metric,English,Comments
Density ,7.90 g/cc,0.285 lb/in,
"Tensile Strength, Ultimate ",860 MPa,125000 psi,SAW
 ,880 MPa,128000 psi,TIG
Elongation at Break ,25 %,25 %,TIG
 ,25 %,25 %,SAW
"CTE, linear ","14.5 m/m-C @Temperature 20.0 - 400 C","8.06 in/in-F @Temperature 68.0 - 752 F",
"Carbon, C ",>= 0.0200 %,>= 0.0200 %,SAW
 ,<= 0.0250 %,<= 0.0250 %,Filler Metal
 ,<= 0.0250 %,<= 0.0250 %,TIG
"Manganese, Mn ",0.80 %,0.80 %,SAW
 ,1.0 %,1.0 %,Filler Metal
 ,1.0 %,1.0 %,TIG
"Nickel, Ni ",6.8 %,6.8 %,TIG
 ,6.8 %,6.8 %,SAW
 ,7.0 %,7.0 %,Filler Metal
"Phosphorous, P ",<= 0.0200 %,<= 0.0200 %,Filler Metal
 ,<= 0.0200 %,<= 0.0200 %,TIG
 ,<= 0.0200 %,<= 0.0200 %,SAW
"Sulfur, S ",<= 0.0150 %,<= 0.0150 %,Filler Metal
 ,<= 0.0150 %,<= 0.0150 %,TIG
 ,<= 0.0150 %,<= 0.0150 %,SAW
"Tensile Strength, Yield  ","660 MPa @Strain 0.200 %","95700 psi @Strain 0.200 %",SAW
 ,"670 MPa @Strain 0.200 %","97200 psi @Strain 0.200 %",TIG
Charpy Impact ,115 J,84.8 ft-lb,SAW
 ,150 J,111 ft-lb,TIG
Thermal Conductivity ,16.0 W/m-K,111 BTU-in/hr-ft-F,
"Chromium, Cr ",28.5 %,28.5 %,SAW
 ,29 %,29 %,Filler Metal
 ,29 %,29 %,TIG
"Molybdenum, Mo ",2.3 %,2.3 %,TIG
 ,2.3 %,2.3 %,SAW
 ,2.4 %,2.4 %,Filler Metal
"Nitrogen, N ",0.32 %,0.32 %,SAW
 ,0.35 %,0.35 %,TIG
 ,0.36 %,0.36 %,Filler Metal
"Silicon, Si ",0.40 %,0.40 %,Filler Metal
 ,0.40 %,0.40 %,TIG
 ,0.60 %,0.60 %,SAW

File: scrape_data/data_raw/Sandvik_29.9_Welding_wire.csv
,Metric,English,Comments
Density,7.70 g/cc,0.278 lb/in,
"Hardness, Vickers",200 - 250,200 - 250,
"Tensile Strength, Yield","520 MPa @Strain 0.200 %","75400 psi @Strain 0.200 %",
Reduction of Area,30 %,30 %,
"CTE, linear","15.0 m/m-C @Temperature 20.0 - 800 C","8.33 in/in-F @Temperature 68.0 - 1470 F",
"Carbon, C",0.10 %,0.10 %,AIM
 ,0.10 %,0.10 %,All-weld metal
"Cobalt, Co ",<= 0.200 %,<= 0.200 %,AIM
"Manganese, Mn",1.6 %,1.6 %,All-weld metal
 ,1.8 %,1.8 %,AIM
"Nickel, Ni",9.0 %,9.0 %,AIM
 ,9.0 %,9.0 %,All-weld metal
"Phosphorous, P",0.013 %,0.013 %,All-weld metal
 ,<= 0.0250 %,<= 0.0250 %,AIM
"Sulfur, S",0.013 %,0.013 %,All-weld metal
 ,<= 0.0150 %,<= 0.0150 %,AIM
"Tensile Strength, Ultimate",730 MPa,106000 psi,
Elongation at Break,25 %,25 %,
Charpy Impact,100 J,73.8 ft-lb,
Thermal Conductivity,"21.0 W/m-K @Temperature 20.0 C","146 BTU-in/hr-ft-F @Temperature 68.0 F",
 ,"21.0 W/m-K @Temperature 100 C","146 BTU-in/hr-ft-F @Temperature 212 F",
 ,"26.0 W/m-K @Temperature 300 C","180 BTU-in/hr-ft-F @Temperature 572 F",
"Chromium, Cr",29 %,29 %,All-weld metal
 ,30.5 %,30.5 %,AIM
"Copper, Cu",<= 0.200 %,<= 0.200 %,AIM
"Molybdenum, Mo",<= 0.400 %,<= 0.400 %,AIM
"Nitrogen, N ",0.050 %,0.050 %,All-weld metal
 ,<= 0.0600 %,<= 0.0600 %,AIM
"Silicon, Si",0.40 %,0.40 %,AIM
 ,0.40 %,0.40 %,All-weld metal

File: scrape_data/data_raw/Sandvik_34S_Welding_Flux.csv
,Metric,English,Comments
"Tensile Strength, Ultimate",580 MPa,84100 psi,Strip electrode: Sandvik 24.13.LQ
 ,600 MPa,87000 psi,Strip electrode: Sandvik 19.9.LQ
Elongation at Break,43 %,43 %,Strip electrode: Sandvik 24.13.LQ
 ,47 %,47 %,Strip electrode: Sandvik 19.9.LQ
"Carbon, C",0.020 %,0.020 %,Strip electrode: Sandvik 19.9.LQ
 ,0.020 %,0.020 %,Strip electrode: Sandvik 24.13.LQ
"Manganese, Mn",1.3 %,1.3 %,Strip electrode: Sandvik 19.9.LQ
 ,1.3 %,1.3 %,Strip electrode: Sandvik 24.13.LQ
"Nickel, Ni",9.2 %,9.2 %,Strip electrode: Sandvik 19.9.LQ
 ,12.1 %,12.1 %,Strip electrode: Sandvik 24.13.LQ
"Tensile Strength, Yield","420 MPa @Strain 0.200 %","60900 psi @Strain 0.200 %",Strip electrode: Sandvik 19.9.LQ
 ,"430 MPa @Strain 0.200 %","62400 psi @Strain 0.200 %",Strip electrode: Sandvik 24.13.LQ
"Chromium, Cr",20.5 %,20.5 %,Strip electrode: Sandvik 19.9.LQ
 ,20.5 %,20.5 %,Strip electrode: Sandvik 24.13.LQ
"Molybdenum, Mo",0.10 %,0.10 %,Strip electrode: Sandvik 19.9.LQ
 ,0.10 %,0.10 %,Strip electrode: Sandvik 24.13.LQ
"Silicon, Si",0.80 %,0.80 %,Strip electrode: Sandvik 19.9.LQ
 ,0.80 %,0.80 %,Strip electrode: Sandvik 24.13.LQ

File: scrape_data/data_raw/Sandvik_SANMAC_316_316L_Bar_Steel.csv
,Metric,English,Comments
Density,8.00 g/cc,0.289 lb/in³,
"Hardness, Brinell",<= 215,<= 215,
"Tensile Strength, Yield",">= 205 MPa @Strain 0.200 %",">= 29700 psi @Strain 0.200 %",
 ,">= 240 MPa @Strain 1.00 %",">= 34800 psi @Strain 1.00 %",
 ,">= 100 MPa @Strain 0.200 %,
Temperature 500 °C",">= 14500 psi @Strain 0.200 %,
Temperature 932 °F",
 ,">= 108 MPa @Strain 0.200 %,
Temperature 400 °C",">= 15700 psi @Strain 0.200 %,
Temperature 752 °F",
 ,">= 119 MPa @Strain 0.200 %,
Temperature 300 °C",">= 17300 psi @Strain 0.200 %,
Temperature 572 °F",
 ,">= 128 MPa @Strain 1.00 %,
Temperature 500 °C",">= 18600 psi @Strain 1.00 %,
Temperature 932 °F",
 ,">= 135 MPa @Strain 1.00 %,
Temperature 400 °C",">= 19600 psi @Strain 1.00 %,
Temperature 752 °F",
 ,">= 137 MPa @Strain 0.200 %,
Temperature 200 °C",">= 19900 psi @Strain 0.200 %,
Temperature 392 °F",
 ,">= 145 MPa @Strain 1.00 %,
Temperature 300 °C",">= 21000 psi @Strain 1.00 %,
Temperature 572 °F",
 ,">= 165 MPa @Strain 0.200 %,
Temperature 100 °C",">= 23900 psi @Strain 0.200 %,
Temperature 212 °F",
 ,">= 165 MPa @Strain 1.00 %,
Temperature 200 °C",">= 23900 psi @Strain 1.00 %,
Temperature 392 °F",
 ,">= 200 MPa @Strain 1.00 %,
Temperature 100 °C",">= 29000 psi @Strain 1.00 %,
Temperature 212 °F",
Reduction of Area,>= 50 %,>= 50 %,
"CTE, linear","16.5 µm/m-°C @Temperature 30.0 - 100 °C","9.17 µin/in-°F @Temperature 86.0 - 212 °F",
 ,"17.0 µm/m-°C @Temperature 30.0 - 200 °C","9.44 µin/in-°F @Temperature 86.0 - 392 °F",
 ,"17.5 µm/m-°C @Temperature 30.0 - 300 °C","9.72 µin/in-°F @Temperature 86.0 - 572 °F",
 ,"18.0 µm/m-°C @Temperature 30.0 - 500 °C","10.0 µin/in-°F @Temperature 86.0 - 932 °F",
 ,"18.0 µm/m-°C @Temperature 30.0 - 400 °C","10.0 µin/in-°F @Temperature 86.0 - 752 °F",
 ,"18.5 µm/m-°C @Temperature 30.0 - 600 °C","10.3 µin/in-°F @Temperature 86.0 - 1110 °F",
 ,"18.5 µm/m-°C @Temperature 30.0 - 700 °C","10.3 µin/in-°F @Temperature 86.0 - 1290 °F",
Thermal Conductivity,"14.0 W/m-K @Temperature 20.0 °C","97.2 BTU-in/hr-ft²-°F @Temperature 68.0 °F",
 ,"15.0 W/m-K @Temperature 100 °C","104 BTU-in/hr-ft²-°F @Temperature 212 °F",
 ,"17.0 W/m-K @Temperature 200 °C","118 BTU-in/hr-ft²-°F @Temperature 392 °F",
 ,"18.0 W/m-K @Temperature 300 °C","125 BTU-in/hr-ft²-°F @Temperature 572 °F",
 ,"20.0 W/m-K @Temperature 400 °C","139 BTU-in/hr-ft²-°F @Temperature 752 °F",
 ,"21.0 W/m-K @Temperature 500 °C","146 BTU-in/hr-ft²-°F @Temperature 932 °F",
 ,"23.0 W/m-K @Temperature 600 °C","160 BTU-in/hr-ft²-°F @Temperature 1110 °F",
"Carbon, C",<= 0.030 %,<= 0.030 %,
"Iron, Fe",68.4 %,68.4 %,As Balance
"Molybdenum, Mo",2.1 %,2.1 %,
"Phosphorous, P",<= 0.040 %,<= 0.040 %,
"Sulfur, S",<= 0.030 %,<= 0.030 %,
"Tensile Strength, Ultimate",515 - 690 MPa,74700 - 100000 psi,
 ,">= 360 MPa @Temperature 500 °C",">= 52200 psi @Temperature 932 °F",
 ,">= 380 MPa @Temperature 300 °C",">= 55100 psi @Temperature 572 °F",
 ,">= 380 MPa @Temperature 400 °C",">= 55100 psi @Temperature 752 °F",
 ,">= 390 MPa @Temperature 200 °C",">= 56600 psi @Temperature 392 °F",
 ,">= 430 MPa @Temperature 100 °C",">= 62400 psi @Temperature 212 °F",
Elongation at Break,>= 40 %,>= 40 %,
Modulus of Elasticity,200 GPa,29000 ksi,
 ,"165 GPa @Temperature 500 °C","23900 ksi @Temperature 932 °F",
 ,"172 GPa @Temperature 400 °C","24900 ksi @Temperature 752 °F",
 ,"179 GPa @Temperature 300 °C","26000 ksi @Temperature 572 °F",
 ,"186 GPa @Temperature 200 °C","27000 ksi @Temperature 392 °F",
 ,"194 GPa @Temperature 100 °C","28100 ksi @Temperature 212 °F",
Specific Heat Capacity,"0.485 J/g-°C @Temperature 20.0 °C","0.116 BTU/lb-°F @Temperature 68.0 °F",
 ,"0.500 J/g-°C @Temperature 100 °C","0.120 BTU/lb-°F @Temperature 212 °F",
 ,"0.515 J/g-°C @Temperature 200 °C","0.123 BTU/lb-°F @Temperature 392 °F",
 ,"0.525 J/g-°C @Temperature 300 °C","0.125 BTU/lb-°F @Temperature 572 °F",
 ,"0.540 J/g-°C @Temperature 400 °C","0.129 BTU/lb-°F @Temperature 752 °F",
 ,"0.555 J/g-°C @Temperature 500 °C","0.133 BTU/lb-°F @Temperature 932 °F",
 ,"0.575 J/g-°C @Temperature 600 °C","0.137 BTU/lb-°F @Temperature 1110 °F",
"Chromium, Cr",17 %,17 %,
"Manganese, Mn",1.8 %,1.8 %,
"Nickel, Ni",10 %,10 %,
"Silicon, Si",0.30 %,0.30 %,

File: scrape_data/data_raw/Sandvik_SX_Welding_wire.csv
,Metric,English,Comments
"Tensile Strength, Ultimate ",668 MPa,96900 psi,
Elongation at Break ,55 %,55 %,
"Carbon, C ",<= 0.0180 %,<= 0.0180 %,
"Copper, Cu ",2.0 %,2.0 %,
"Nickel, Ni ",13.5 %,13.5 %,
"Silicon, Si ",5.0 %,5.0 %,
"Tensile Strength, Yield ","327 MPa @Strain 2.00 %","47400 psi @Strain 2.00 %",
"Chromium, Cr ",18.5 %,18.5 %,
"Manganese, Mn ",1.7 %,1.7 %,
"Phosphorous, P ",<= 0.0150 %,<= 0.0150 %,
"Sulfur, S ",<= 0.00500 %,<= 0.00500 %,

File: scrape_data/data_raw/Sandvik_Sanicro_41Cu_Welding_wire.csv
,Metric,English,Comments
"Carbon, C",<= 0.0250 %,<= 0.0250 %,Filler metal
 ,<= 0.0300 %,<= 0.0300 %,Overlay
"Copper, Cu",2.1 %,2.1 %,Overlay
 ,2.3 %,2.3 %,Filler metal
"Manganese, Mn",0.80 %,0.80 %,Overlay
 ,1.0 %,1.0 %,Filler metal
"Nickel, Ni",40 %,40 %,Overlay
 ,>= 42.0 %,>= 42.0 %,Filler metal
"Silicon, Si",<= 0.300 %,<= 0.300 %,Filler metal
 ,0.30 %,0.30 %,Overlay
"Chromium, Cr",21.5 %,21.5 %,Overlay
 ,23 %,23 %,Filler metal
"Iron, Fe",>= 22.0 %,>= 22.0 %,Filler metal
 ,30 %,30 %,Overlay
"Molybdenum, Mo",2.8 %,2.8 %,Overlay
 ,3.0 %,3.0 %,Filler metal
"Phosphorous, P",<= 0.0200 %,<= 0.0200 %,Overlay
 ,<= 0.0250 %,<= 0.0250 %,Filler metal
"Sulfur, S",<= 0.0100 %,<= 0.0100 %,Filler metal
 ,<= 0.0100 %,<= 0.0100 %,Overlay

File: scrape_data/data_raw/Sandvik_Sanicro_54_Welding_wire.csv
,Metric,English,Comments
"Hardness, Vickers",250,250,
"Tensile Strength, Yield","500 MPa @Strain 0.200 %","72500 psi @Strain 0.200 %",
Reduction of Area,45 %,45 %,
"Carbon, C",0.0080 %,0.0080 %,All-weld metal
 ,<= 0.0150 %,<= 0.0150 %,Filler metal
"Cobalt, Co ",<= 2.50 %,<= 2.50 %,Filler metal
"Manganese, Mn",0.10 %,0.10 %,All-weld metal
 ,<= 0.500 %,<= 0.500 %,Filler metal
"Nickel, Ni",56 %,56 %,Filler metal
 ,57.5 %,57.5 %,All-weld metal
"Silicon, Si",0.050 %,0.050 %,All-weld metal
 ,<= 0.0800 %,<= 0.0800 %,Filler metal
"Tungsten, W ",3.0 %,3.0 %,Filler metal
 ,3.0 %,3.0 %,All-weld metal
"Tensile Strength, Ultimate",780 MPa,113000 psi,
Elongation at Break,40 %,40 %,
Charpy Impact,"80.0 J @Temperature -196 C","59.0 ft-lb @Temperature -321 F",
 ,"110 J @Temperature 20.0 C","81.1 ft-lb @Temperature 68.0 F",
"Chromium, Cr",21.5 %,21.5 %,Filler metal
 ,22 %,22 %,All-weld metal
"Iron, Fe",3.0 %,3.0 %,All-weld metal
 ,4.0 %,4.0 %,Filler metal
"Molybdenum, Mo",13.5 %,13.5 %,Filler metal
 ,14 %,14 %,All-weld metal
"Phosphorous, P",<= 0.0200 %,<= 0.0200 %,Filler metal
"Sulfur, S",<= 0.0100 %,<= 0.0100 %,Filler metal
"Vanadium, V",<= 0.350 %,<= 0.350 %,Filler metal

File: scrape_data/data_raw/Sandvik_Sanicro_56_Welding_wire.csv
,Metric,English,Comments
"Hardness, Vickers",250,250,
"Tensile Strength, Yield","470 MPa @Strain 0.200 %","68200 psi @Strain 0.200 %",
Reduction of Area,45 %,45 %,
"Carbon, C",0.0050 %,0.0050 %,All-weld metal
 ,<= 0.0200 %,<= 0.0200 %,Filler metal
"Cobalt, Co ",<= 2.50 %,<= 2.50 %,Filler metal
"Manganese, Mn",0.30 %,0.30 %,All-weld metal
 ,<= 1.00 %,<= 1.00 %,Filler metal
"Nickel, Ni",56 %,56 %,Filler metal
 ,56.5 %,56.5 %,All-weld metal
"Silicon, Si",0.040 %,0.040 %,All-weld metal
 ,<= 0.0800 %,<= 0.0800 %,Filler metal
"Tungsten, W ",<= 3.50 %,<= 3.50 %,Filler metal
 ,<= 3.50 %,<= 3.50 %,All-weld metal
"Tensile Strength, Ultimate",750 MPa,109000 psi,
Elongation at Break,40 %,40 %,
Charpy Impact,"130 J @Temperature -196 C","95.9 ft-lb @Temperature -321 F",
 ,"170 J @Temperature 20.0 C","125 ft-lb @Temperature 68.0 F",
"Chromium, Cr",16 %,16 %,Filler metal
 ,16 %,16 %,All-weld metal
"Iron, Fe",5.0 %,5.0 %,Filler metal
"Molybdenum, Mo",15.5 %,15.5 %,All-weld metal
 ,16 %,16 %,Filler metal
"Phosphorous, P",<= 0.0300 %,<= 0.0300 %,Filler metal
"Sulfur, S",<= 0.0300 %,<= 0.0300 %,Filler metal
"Vanadium, V",<= 0.350 %,<= 0.350 %,Filler metal

File: scrape_data/data_raw/Sandvik_Sanicro_59_Welding_wire.csv
,Metric,English,Comments
Density ,8.30 g/cc,0.300 lb/in,
"Hardness, Vickers ",220,220,
"Tensile Strength, Yield ","430 MPa @Strain 0.200 %","62400 psi @Strain 0.200 %",
Reduction of Area ,51 %,51 %,
"CTE, linear ","12.0 m/m-C @Temperature 20.0 - 400 C","6.67 in/in-F @Temperature 68.0 - 752 F",
"Aluminum, Al ",0.30 %,0.30 %,Filler metal
"Chromium, Cr ",23 %,23 %,Filler metal
 ,23 %,23 %,All-weld metal
"Iron, Fe ",<= 1.50 %,<= 1.50 %,Filler metal
"Molybdenum, Mo ",15.5 %,15.5 %,Filler metal
 ,15.5 %,15.5 %,All-weld metal
"Phosphorous, P ",<= 0.0150 %,<= 0.0150 %,Filler metal
"Sulfur, S ",<= 0.0100 %,<= 0.0100 %,Filler metal
"Tensile Strength, Ultimate ",770 MPa,112000 psi,
Elongation at Break ,42 %,42 %,
Charpy Impact  ,"70.0 J @Temperature -196 C","51.6 ft-lb @Temperature -321 F",
 ,"150 J @Temperature 20.0 C","111 ft-lb @Temperature 68.0 F",
Thermal Conductivity  ,"15.0 W/m-K @Temperature 20.0 C","104 BTU-in/hr-ft-F @Temperature 68.0 F",
 ,"16.0 W/m-K @Temperature 100 C","111 BTU-in/hr-ft-F @Temperature 212 F",
 ,"18.0 W/m-K @Temperature 300 C","125 BTU-in/hr-ft-F @Temperature 572 F",
 ,"22.0 W/m-K @Temperature 500 C","153 BTU-in/hr-ft-F @Temperature 932 F",
 ,"25.0 W/m-K @Temperature 700 C","174 BTU-in/hr-ft-F @Temperature 1290 F",
"Carbon, C ",0.0020 %,0.0020 %,All-weld metal
 ,<= 0.0100 %,<= 0.0100 %,Filler metal
"Cobalt, Co ",<= 0.300 %,<= 0.300 %,Filler metal
"Manganese, Mn ",0.20 %,0.20 %,All-weld metal
 ,<= 0.500 %,<= 0.500 %,Filler metal
"Nickel, Ni ",59 %,59 %,Filler metal
 ,60 %,60 %,All-weld metal
"Silicon, Si ",0.020 %,0.020 %,All-weld metal
 ,<= 0.100 %,<= 0.100 %,Filler metal

File: scrape_data/data_raw/Sandvik_Sanicro_68HP_Welding_wire.csv
,Metric,English,Comments
Density ,8.10 g/cc,0.293 lb/in,
"Tensile Strength, Ultimate  ","520 MPa @Temperature 400 C","75400 psi @Temperature 752 F",After PWHT1) at 610C (1130 F) for 24 hours
 ,"550 MPa @Temperature 360 C","79800 psi @Temperature 680 F",After PWHT1) at 610C (1130 F) for 24 hours
 ,"565 MPa @Temperature 360 C","81900 psi @Temperature 680 F",After PWHT1) at 610C (1130 F) for 40 hours
 ,"650 MPa @Temperature 20.0 C","94300 psi @Temperature 68.0 F",After PWHT1) at 610C (1130 F) for 24 hours
 ,"690 MPa @Temperature 20.0 C","100000 psi @Temperature 68.0 F",After PWHT1) at 610C (1130 F) for 40 hours
Elongation at Break  ,"32 % @Temperature 20.0 C","32 % @Temperature 68.0 F",After PWHT1) at 610C (1130 F) for 40 hours
 ,"34 % @Temperature 360 C","34 % @Temperature 680 F",After PWHT1) at 610C (1130 F) for 40 hours
 ,"37 % @Temperature 20.0 C","37 % @Temperature 68.0 F",After PWHT1) at 610C (1130 F) for 24 hours
 ,"37 % @Temperature 360 C","37 % @Temperature 680 F",After PWHT1) at 610C (1130 F) for 24 hours
 ,"37 % @Temperature 400 C","37 % @Temperature 752 F",After PWHT1) at 610C (1130 F) for 24 hours
Charpy Impact ,180 J,133 ft-lb,After PWHT1) at 610C (1130 F) for 24 hours
"CTE, linear ","15.0 m/m-C @Temperature 30.0 - 400 C","8.33 in/in-F @Temperature 86.0 - 752 F",
"Aluminum, Al ",0.50 %,0.50 %,Filler metal
 ,0.50 %,0.50 %,All-weld metal
"Chromium, Cr ",29.5 %,29.5 %,All-weld metal
 ,30 %,30 %,Filler metal
"Manganese, Mn ",0.90 %,0.90 %,Filler metal
 ,0.90 %,0.90 %,All-weld metal
"Nickel, Ni ",58.5 %,58.5 %,All-weld metal
 ,60 %,60 %,Filler metal
"Phosphorous, P ",<= 0.0100 %,<= 0.0100 %,Filler metal
 ,<= 0.0100 %,<= 0.0100 %,All-weld metal
"Sulfur, S ",<= 0.0100 %,<= 0.0100 %,Filler metal
 ,<= 0.0100 %,<= 0.0100 %,All-weld metal
"Tensile Strength, Yield  ","330 MPa @Strain 0.200 %,
Temperature 400 C","47900 psi @Strain 0.200 %,
Temperature 752 F",After PWHT1) at 610C (1130 F) for 24 hours
 ,"350 MPa @Strain 0.200 %,
Temperature 360 C","50800 psi @Strain 0.200 %,
Temperature 680 F",After PWHT1) at 610C (1130 F) for 24 hours
 ,"380 MPa @Strain 0.200 %,
Temperature 360 C","55100 psi @Strain 0.200 %,
Temperature 680 F",After PWHT1) at 610C (1130 F) for 40 hours
 ,"410 MPa @Strain 0.200 %,
Temperature 20.0 C","59500 psi @Strain 0.200 %,
Temperature 68.0 F",After PWHT1) at 610C (1130 F) for 24 hours
 ,"460 MPa @Strain 0.200 %,
Temperature 20.0 C","66700 psi @Strain 0.200 %,
Temperature 68.0 F",After PWHT1) at 610C (1130 F) for 40 hours
Reduction of Area  ,"32 % @Temperature 20.0 C","32 % @Temperature 68.0 F",After PWHT1) at 610C (1130 F) for 40 hours
 ,"34 % @Temperature 360 C","34 % @Temperature 680 F",After PWHT1) at 610C (1130 F) for 40 hours
 ,"43 % @Temperature 20.0 C","43 % @Temperature 68.0 F",After PWHT1) at 610C (1130 F) for 24 hours
 ,"48 % @Temperature 360 C","48 % @Temperature 680 F",After PWHT1) at 610C (1130 F) for 24 hours
 ,"48 % @Temperature 400 C","48 % @Temperature 752 F",After PWHT1) at 610C (1130 F) for 24 hours
Thermal Conductivity  ,"11.0 W/m-K @Temperature 20.0 C","76.3 BTU-in/hr-ft-F @Temperature 68.0 F",
 ,"16.0 W/m-K @Temperature 100 C","111 BTU-in/hr-ft-F @Temperature 212 F",
 ,"16.0 W/m-K @Temperature 300 C","111 BTU-in/hr-ft-F @Temperature 572 F",
 ,"19.0 W/m-K @Temperature 500 C","132 BTU-in/hr-ft-F @Temperature 932 F",
"Carbon, C ",<= 0.0300 %,<= 0.0300 %,Filler metal
 ,<= 0.0300 %,<= 0.0300 %,All-weld metal
"Iron, Fe ",9.0 %,9.0 %,Filler metal
 ,9.0 %,9.0 %,All-weld metal
"Molybdenum, Mo ",<= 0.100 %,<= 0.100 %,Filler metal
 ,<= 0.100 %,<= 0.100 %,All-weld metal
"Niobium, Nb (Columbium, Cb) ",<= 0.100 %,<= 0.100 %,Filler metal
 ,<= 0.100 %,<= 0.100 %,All-weld metal
"Silicon, Si ",0.20 %,0.20 %,Filler metal
 ,0.20 %,0.20 %,All-weld metal
"Titanium, Ti ",0.50 %,0.50 %,Filler metal
 ,0.50 %,0.50 %,All-weld metal

File: scrape_data/data_raw/Sandvik_Sanicro_75X_Strip_steel.csv
,Metric,English,Comments
Density,8.30 g/cc,0.300 lb/in,
"Tensile Strength, Ultimate",800 MPa,116000 psi,Annealed
 ,1210 MPa,175000 psi,"Annealed and tempered, 705C (1300F)/20 h"
Elongation at Break,27 %,27 %,"Annealed and tempered, 705C (1300F)/20 h"
 ,52 %,52 %,Annealed
Electrical Resistivity,"0.0000120 ohm-cm @Temperature 20.0 C","0.0000120 ohm-cm @Temperature 68.0 F",
 ,"0.0000125 ohm-cm @Temperature 100 C","0.0000125 ohm-cm @Temperature 212 F",
 ,"0.0000125 ohm-cm @Temperature 200 C","0.0000125 ohm-cm @Temperature 392 F",
 ,"0.0000125 ohm-cm @Temperature 300 C","0.0000125 ohm-cm @Temperature 572 F",
 ,"0.0000130 ohm-cm @Temperature 500 C","0.0000130 ohm-cm @Temperature 932 F",
 ,"0.0000130 ohm-cm @Temperature 700 C","0.0000130 ohm-cm @Temperature 1290 F",
"CTE, linear","12.2 m/m-C @Temperature 30.0 - 100 C","6.78 in/in-F @Temperature 86.0 - 212 F",
 ,"13.4 m/m-C @Temperature 30.0 - 300 C","7.44 in/in-F @Temperature 86.0 - 572 F",
 ,"13.8 m/m-C @Temperature 30.0 - 500 C","7.67 in/in-F @Temperature 86.0 - 932 F",
 ,"14.9 m/m-C @Temperature 30.0 - 700 C","8.28 in/in-F @Temperature 86.0 - 1290 F",
 ,"16.5 m/m-C @Temperature 30.0 - 900 C","9.17 in/in-F @Temperature 86.0 - 1650 F",
Thermal Conductivity,"16.3 W/m-K @Temperature 100 C","113 BTU-in/hr-ft-F @Temperature 212 F",
 ,"19.8 W/m-K @Temperature 300 C","137 BTU-in/hr-ft-F @Temperature 572 F",
 ,"25.6 W/m-K @Temperature 500 C","178 BTU-in/hr-ft-F @Temperature 932 F",
 ,"30.2 W/m-K @Temperature 700 C","210 BTU-in/hr-ft-F @Temperature 1290 F",
 ,"37.2 W/m-K @Temperature 900 C","258 BTU-in/hr-ft-F @Temperature 1650 F",
"Aluminum, Al ",0.70 %,0.70 %,
"Chromium, Cr",16 %,16 %,
"Manganese, Mn",0.60 %,0.60 %,
"Niobium, Nb (Columbium, Cb) ",0.80 %,0.80 %,
"Silicon, Si",0.30 %,0.30 %,
"Titanium, Ti ",2.5 %,2.5 %,
"Tensile Strength, Yield","340 MPa @Strain 0.200 %","49300 psi @Strain 0.200 %",Annealed
 ,"810 MPa @Strain 0.200 %","117000 psi @Strain 0.200 %","Annealed and tempered, 705C (1300F)/20 h"
Specific Heat Capacity,"0.420 - 0.460 J/g-C @Temperature 20.0 - 100 C","0.100 - 0.110 BTU/lb-F @Temperature 68.0 - 212 F",
 ,"0.540 J/g-C @Temperature 50.0 - 900 C","0.129 BTU/lb-F @Temperature 122 - 1650 F",
"Carbon, C",<= 0.0300 %,<= 0.0300 %,
"Iron, Fe",7.0 %,7.0 %,
"Nickel, Ni",72 %,72 %,
"Phosphorous, P",<= 0.0150 %,<= 0.0150 %,
"Sulfur, S",<= 0.0100 %,<= 0.0100 %,
