Repository: raymond-yiqunwang/DATA_SCI423_proj

File: scrape_data/data_raw/Sandvik_Sanweld_AXT_Welding_Wire.csv
,Metric,English,Comments
"Hardness, Vickers ",200,200,
"Tensile Strength, Yield ","460 MPa @Strain 0.200 %","66700 psi @Strain 0.200 %",
Charpy Impact  ,"27.0 J @Temperature -196 C","19.9 ft-lb @Temperature -321 F",
 ,"140 J @Temperature 20.0 C","103 ft-lb @Temperature 68.0 F",
Thermal Conductivity  ,"15.0 W/m-K @Temperature 20.0 C","104 BTU-in/hr-ft-F @Temperature 68.0 F",
 ,"16.0 W/m-K @Temperature 100 C","111 BTU-in/hr-ft-F @Temperature 212 F",
 ,"18.0 W/m-K @Temperature 300 C","125 BTU-in/hr-ft-F @Temperature 572 F",
 ,"20.0 W/m-K @Temperature 500 C","139 BTU-in/hr-ft-F @Temperature 932 F",
"Carbon, C ",0.070 %,0.070 %,All-weld metal
 ,0.080 %,0.080 %,Filler metal
"Cobalt, Co ",<= 0.500 %,<= 0.500 %,Filler metal
"Manganese, Mn ",6.0 %,6.0 %,All-weld metal
 ,7.0 %,7.0 %,Filler metal
"Nickel, Ni ",8.0 %,8.0 %,Filler metal
 ,8.0 %,8.0 %,All-weld metal
"Phosphorous, P ",0.010 %,0.010 %,All-weld metal
 ,<= 0.0250 %,<= 0.0250 %,Filler metal
"Sulfur, S ",0.0090 %,0.0090 %,All-weld metal
 ,<= 0.0150 %,<= 0.0150 %,Filler metal
"Tensile Strength, Ultimate ",650 MPa,94300 psi,
Elongation at Break ,41 %,41 %,
"Chromium, Cr ",18 %,18 %,Filler metal
 ,18 %,18 %,All-weld metal
"Copper, Cu ",<= 0.100 %,<= 0.100 %,Filler metal
"Molybdenum, Mo ",<= 0.0300 %,<= 0.0300 %,Filler metal
"Nitrogen, N ",<= 0.0500 %,<= 0.0500 %,All-weld metal
 ,<= 0.0600 %,<= 0.0600 %,Filler metal
"Silicon, Si ",0.80 %,0.80 %,All-weld metal
 ,0.90 %,0.90 %,Filler metal

File: scrape_data/data_raw/ThyssenKrupp_COR-TEN_A_Structural_Steel.csv
,Metric,English,Comments
Tensile Strength at Break  ,">= 410 MPa @Thickness 3.00 mm",">= 59500 psi @Thickness 0.118 in",
 ,"470 - 630 MPa @Thickness >=3.00 mm","68200 - 91400 psi @Thickness >=0.118 in",
Elongation at Break ,20 %,20 %,
 ,25 %,25 %,
"Carbon, C ",<= 0.12 %,<= 0.12 %,
"Copper, Cu ",0.25 - 0.55 %,0.25 - 0.55 %,
"Manganese, Mn ",0.20 - 0.50 %,0.20 - 0.50 %,
"Phosphorous, P ",0.070 - 0.15 %,0.070 - 0.15 %,
"Sulfur, S ",<= 0.030 %,<= 0.030 %,
"Tensile Strength, Yield ",>= 275 MPa,>= 39900 psi,
 ,>= 355 MPa,>= 51500 psi,
Charpy Impact ,"27.0 J @Thickness 10.0 mm,
Temperature -20.0 °C","19.9 ft-lb @Thickness 0.394 in,
Temperature -4.00 °F",
"Chromium, Cr ",0.50 - 1.25 %,0.50 - 1.25 %,
"Iron, Fe ",96 - 98.7 %,96 - 98.7 %,As Balance
"Nickel, Ni ",<= 0.65 %,<= 0.65 %,
"Silicon, Si ",0.25 - 0.75 %,0.25 - 0.75 %,

File: scrape_data/data_raw/ThyssenKrupp_COR-TEN_B_Structural_Steel.csv
,Metric,English,Comments
Tensile Strength at Break  ,"470 - 630 MPa @Thickness 16.0 mm","68200 - 91400 psi @Thickness 0.630 in",
 ,"470 - 630 MPa @Thickness 16.0 - 50.0 mm","68200 - 91400 psi @Thickness 0.630 - 1.97 in",
Elongation at Break  ,"20 % @Thickness 16.0 mm","20 % @Thickness 0.630 in",
 ,"20 % @Thickness 16.0 - 50.0 mm","20 % @Thickness 0.630 - 1.97 in",
"Carbon, C ",<= 0.16 %,<= 0.16 %,
"Copper, Cu ",0.25 - 0.40 %,0.25 - 0.40 %,
"Manganese, Mn ",0.80 - 1.25 %,0.80 - 1.25 %,
"Phosphorous, P ",<= 0.030 %,<= 0.030 %,
"Sulfur, S ",<= 0.030 %,<= 0.030 %,
"Tensile Strength, Yield  ",">= 345 MPa @Thickness 16.0 - 50.0 mm",">= 50000 psi @Thickness 0.630 - 1.97 in",
 ,">= 355 MPa @Thickness 16.0 mm",">= 51500 psi @Thickness 0.630 in",
Charpy Impact ,"27.0 J @Thickness 10.0 mm,
Temperature -20.0 °C","19.9 ft-lb @Thickness 0.394 in,
Temperature -4.00 °F",
"Chromium, Cr ",0.40 - 0.65 %,0.40 - 0.65 %,
"Iron, Fe ",96.5 - 98.2 %,96.5 - 98.2 %,As Balance
"Nickel, Ni ",<= 0.40 %,<= 0.40 %,
"Silicon, Si ",0.30 - 0.50 %,0.30 - 0.50 %,
"Vanadium, V ",0.020 - 0.10 %,0.020 - 0.10 %,

File: scrape_data/data_raw/Universal_Wire_Works_17-22ASVM_(AMS_6458)_Low_Alloy_Steel_Welding_Wire.csv
,Metric,English,Comments
"Carbon, C ",0.30 %,0.30 %,
"Copper, Cu ",<= 0.35 %,<= 0.35 %,
"Iron, Fe ",>= 95.8 %,>= 95.8 %,As Remainder
"Molybdenum, Mo ",0.50 %,0.50 %,
"Nitrogen, N ",<= 0.0050 %,<= 0.0050 %,
"Phosphorous, P ",<= 0.0080 %,<= 0.0080 %,
"Sulfur, S ",<= 0.0080 %,<= 0.0080 %,
"Chromium, Cr ",1.25 %,1.25 %,
"Hydrogen, H ",<= 0.0025 %,<= 0.0025 %,
"Manganese, Mn ",0.55 %,0.55 %,
"Nickel, Ni ",<= 0.25 %,<= 0.25 %,
"Oxygen, O ",<= 0.0025 %,<= 0.0025 %,
"Silicon, Si ",0.65 %,0.65 %,
"Vanadium, V ",0.30 %,0.30 %,

File: scrape_data/data_raw/Universal_Wire_Works_6130_VM_AMS_6461_Low_Alloy_Steel_Welding_Wire.csv
,Metric,English,Comments
"Carbon, C",<= 0.33 %,<= 0.33 %,
"Copper, Cu",<= 0.35 %,<= 0.35 %,
"Iron, Fe",>= 96.7 %,>= 96.7 %,As Remainder
"Molybdenum, Mo",<= 0.060 %,<= 0.060 %,
"Nitrogen, N ",<= 0.0050 %,<= 0.0050 %,
"Phosphorous, P",<= 0.0080 %,<= 0.0080 %,
"Sulfur, S",<= 0.0080 %,<= 0.0080 %,
"Chromium, Cr",1.0 %,1.0 %,
"Hydrogen, H ",<= 0.0025 %,<= 0.0025 %,
"Manganese, Mn",0.80 %,0.80 %,
"Nickel, Ni",0.25 %,0.25 %,
"Oxygen, O ",<= 0.0025 %,<= 0.0025 %,
"Silicon, Si",0.30 %,0.30 %,
"Vanadium, V",0.20 %,0.20 %,

File: scrape_data/data_raw/Wingate_Alloys_Winco-Tuf_36_High_Strength_Wear_Plate.csv
,Metric,English,Comments
"Hardness, Brinell ",>= 360,>= 360,
Tensile Strength ,1380 MPa,200000 psi,
Elongation at Break ,14.4 %,14.4 %,2[in]
"Carbon, C ",0.17 - 0.25 %,0.17 - 0.25 %,
"Copper, Cu ",0.60 - 0.70 %,0.60 - 0.70 %,
"Manganese, Mn ",1.35 - 1.85 %,1.35 - 1.85 %,
"Nickel, Ni ",0.40 - 0.70 %,0.40 - 0.70 %,
"Silicon, Si ",0.35 - 0.45 %,0.35 - 0.45 %,
"Hardness, Rockwell C ",36 - 44,36 - 44,
"Tensile Strength, Yield ",1100 MPa,160000 psi,
Reduction of Area ,55 %,55 %,
"Chromium, Cr ",0.45 - 0.60 %,0.45 - 0.60 %,
"Iron, Fe ",94.9 - 96.33 %,94.9 - 96.33 %,
"Molybdenum, Mo ",0.35 - 0.45 %,0.35 - 0.45 %,
"Phosphorous, P ",<= 0.025 %,<= 0.025 %,
"Sulfur, S ",<= 0.025 %,<= 0.025 %,

File: scrape_data/data_raw/Wingate_Alloys_Winco-Tuf_40IT_Ultra_High_Strength_Thru-Hardened_Alloy_Wear_Plate.csv
,Metric,English,Comments
"Hardness, Brinell",420 - 455,420 - 455,
Tensile Strength ,1590 MPa,230000 psi,
Elongation at Break,17.4 %,17.4 %,2[in]
Charpy Impact,40.7 J,30.0 ft-lb,
"Carbon, C",0.20 - 0.28 %,0.20 - 0.28 %,
"Copper, Cu",0.15 - 0.30 %,0.15 - 0.30 %,
"Manganese, Mn",0.80 - 1.0 %,0.80 - 1.0 %,
"Nickel, Ni",0.40 - 0.70 %,0.40 - 0.70 %,
"Silicon, Si",0.20 - 0.30 %,0.20 - 0.30 %,
"Hardness, Rockwell C",40 - 48,40 - 48,
"Tensile Strength, Yield",1320 MPa,191500 psi,
Reduction of Area,55 %,55 %,
"Chromium, Cr",1.1 - 1.75 %,1.1 - 1.75 %,
"Iron, Fe",95.27 - 97 %,95.27 - 97 %,
"Molybdenum, Mo",0.15 - 0.35 %,0.15 - 0.35 %,
"Phosphorous, P",<= 0.025 %,<= 0.025 %,
"Sulfur, S",<= 0.025 %,<= 0.025 %,
